Repository: IEK-13/MatGraphAI

File: Mat2DevPlatform/Mat2DevAPI/data/Lukas/viscosity/IRO2-35wt-ic013-1Prop04_1.csv
Column1,Column2,Column3,Column4,Column5,Column6,Column7,Column8,Column9,Column10,Column11,Column12
DVNX 2.1.6-9,VISCOSITY DATA REPORT,,,,,,,,,,
,,,,,,,,,,,
SAMPLE RUN INFORMATION,,,,,,,,,,,
Test Start,10/04/22 14:36,Test End,10/04/22 14:44,Tester,Administrator, ,,,,,
Instrument,RV (1.000000),S/N,86024291,Model,DVNXRVCJG,FWV,2.1.6-9,,,,
Spindle,CP-40 (40),S/N,0,SMC, 0.327,SRC, 7.500,YMC, 0.000,,
Global Limits,None,Temperature Offset,None,Temperature Control,No,Accessory,None,,,,
File,,Test Data Saved, ,Test Data Saved by,,,,,,,
Notes,,,,,,,,,,,
,,,,,,,,,,,
Test Method,,,,,,,,,,,
Test Method File Name,Unsaved Test,Test Method Saved On,,Test Method Created By,,,,,,,
Instructions,,,,,,,,,,,
,,,,,,,,,,,
Step,Speed,Temperature,Data Collection,Data Interval,Avg Duration,Collect point,End Condition,Density,QC Limits,,
(#),(RPM),(°C),Type,(hh:mm:ss),(hh:mm:ss),at step end,Type Oper. Val. Tol Unit,(g/cm³),Type Low High Unit,,
1, 1.0,20.0,Single Point,OFF,OFF,OFF, Time = 00:00:30 OFF s,0.0000,None,,
2, 2.0,20.0,Single Point,OFF,OFF,OFF, Time = 00:00:30 OFF s,0.0000,None,,
3, 4.0,20.0,Single Point,OFF,OFF,OFF, Time = 00:00:30 OFF s,0.0000,None,,
4, 8.0,20.0,Single Point,OFF,OFF,OFF, Time = 00:00:20 OFF s,0.0000,None,,
5,10.0,20.0,Single Point,OFF,OFF,OFF, Time = 00:00:20 OFF s,0.0000,None,,
6,12.0,20.0,Single Point,OFF,OFF,OFF, Time = 00:00:20 OFF s,0.0000,None,,
7,16.0,20.0,Single Point,OFF,OFF,OFF, Time = 00:00:20 OFF s,0.0000,None,,
8,20.0,20.0,Single Point,OFF,OFF,OFF, Time = 00:00:20 OFF s,0.0000,None,,
9,28.0,20.0,Single Point,OFF,OFF,OFF, Time = 00:00:20 OFF s,0.0000,None,,
10,36.0,20.0,Single Point,OFF,OFF,OFF, Time = 00:00:20 OFF s,0.0000,None,,
11,48.0,20.0,Single Point,OFF,OFF,OFF, Time = 00:00:20 OFF s,0.0000,None,,
12,60.0,20.0,Single Point,OFF,OFF,OFF, Time = 00:00:20 OFF s,0.0000,None,,
13,75.0,20.0,Single Point,OFF,OFF,OFF, Time = 00:00:20 OFF s,0.0000,None,,
14,90.0,20.0,Single Point,OFF,OFF,OFF, Time = 00:00:20 OFF s,0.0000,None,,
15,105.0,20.0,Single Point,OFF,OFF,OFF, Time = 00:00:20 OFF s,0.0000,None,,
16,120.0,20.0,Single Point,OFF,OFF,OFF, Time = 00:00:20 OFF s,0.0000,None,,
17,140.0,20.0,Single Point,OFF,OFF,OFF, Time = 00:00:20 OFF s,0.0000,None,,
18,160.0,20.0,Single Point,OFF,OFF,OFF, Time = 00:00:20 OFF s,0.0000,None,,
19,185.0,20.0,Single Point,OFF,OFF,OFF, Time = 00:00:20 OFF s,0.0000,None,,
20,200.0,20.0,Single Point,OFF,OFF,OFF, Time = 00:00:20 OFF s,0.0000,None,,
21,225.0,20.0,Single Point,OFF,OFF,OFF, Time = 00:00:20 OFF s,0.0000,None,,
22,250.0,20.0,Single Point,OFF,OFF,OFF, Time = 00:00:20 OFF s,0.0000,None,,
Results,,,,,,,,,,,
,,,,,,,,,,,
Test Averaging,Steps:,Viscosity,Torque,Speed,Shear Stress,Shear Rate,Temperature,Density,Accuracy,,
,(),(cP),(%),(RPM),(dyne/cm²),(¹/s),(°C),(g/cm³),(+/-cP),,
,,0.00,   0.0,0.00,0.00,0.000,---,0.0000,0.00,,
,,,,,,,,,,,
Step Averaging,Step,Viscosity,Torque,Speed,Shear Stress,Shear Rate,Temperature,Density,Accuracy,,
,(#),(cP),(%),(RPM),(dyne/cm²),(¹/s),(°C),(g/cm³),(+/-cP),,
,1,55.59,   1.7, 1.0,4.17,7.500,---,0.0000,32.70,,
,2,44.15,   2.7, 2.0,6.62,15.00,---,0.0000,16.35,,
,3,33.52,   4.1, 4.0,10.06,30.00,---,0.0000,8.18,,
,4,26.98,   6.6, 8.0,16.19,60.00,---,0.0000,4.09,,
,5,25.18,   7.7,10.0,18.88,75.00,---,0.0000,3.27,,
,6,23.98,   8.8,12.0,21.58,90.00,---,0.0000,2.73,,
,7,22.69,  11.1,16.0,27.22,120.0,---,0.0000,2.04,,
,8,21.42,  13.1,20.0,32.13,150.0,---,0.0000,1.64,,
,9,20.20,  17.3,28.0,42.43,210.0,---,0.0000,1.17,,
,10,19.26,  21.2,36.0,51.99,270.0,---,0.0000,0.91,,
,11,18.26,  26.8,48.0,65.73,360.0,---,0.0000,0.68,,
,12,17.60,  32.3,60.0,79.22,450.0,---,0.0000,0.55,,
,13,17.00,  39.0,75.0,95.65,562.5,---,0.0000,0.44,,
,14,16.57,  45.6,90.0,111.8,675.0,---,0.0000,0.36,,
,15,16.19,  52.0,105.0,127.5,787.5,---,0.0000,0.31,,
,16,15.86,  58.2,120.0,142.7,900.0,---,0.0000,0.27,,
,17,15.49,  66.3,140.0,162.6,1050,---,0.0000,0.23,,
,18,15.23,  74.5,160.0,182.7,1200,---,0.0000,0.20,,
,19,14.88,  84.2,185.0,206.5,1388,---,0.0000,0.18,,
,20,14.73,  90.1,200.0,221.0,1500,---,0.0000,0.16,,
,21,14.48,  99.6,225.0,244.3,1688,---,0.0000,0.15,,
,22,0.00,   0.0,250.0,267.3,1875,---,0.0000,0.13,,
,,,,,,,,,,,
,,,,,,,,,,,
,,,,,,,,,,,
DATA,,,,,,,,,,,
Step,Point,Time,Viscosity,Torque,Speed,Shear Stress,Shear Rate,Temperature,Density,Accuracy,
(#),(#),(s),(cP),(%),(RPM),(dyne/cm²),(¹/s),(°C),(g/cm³),(+/-cP),
1,1,30,55.59,   1.7, 1.0,4.17,7.500,---,0.0000,32.70,
2,2,60,44.15,   2.7, 2.0,6.62,15.00,---,0.0000,16.35,
3,3,90,33.52,   4.1, 4.0,10.06,30.00,---,0.0000,8.18,
4,4,110,26.98,   6.6, 8.0,16.19,60.00,---,0.0000,4.09,
5,5,130,25.18,   7.7,10.0,18.88,75.00,---,0.0000,3.27,
6,6,150,23.98,   8.8,12.0,21.58,90.00,---,0.0000,2.73,
7,7,170,22.69,  11.1,16.0,27.22,120.0,---,0.0000,2.04,
8,8,190,21.42,  13.1,20.0,32.13,150.0,---,0.0000,1.64,
9,9,210,20.20,  17.3,28.0,42.43,210.0,---,0.0000,1.17,
10,10,230,19.26,  21.2,36.0,51.99,270.0,---,0.0000,0.91,
11,11,250,18.26,  26.8,48.0,65.73,360.0,---,0.0000,0.68,
12,12,270,17.60,  32.3,60.0,79.22,450.0,---,0.0000,0.55,
13,13,290,17.00,  39.0,75.0,95.65,562.5,---,0.0000,0.44,
14,14,310,16.57,  45.6,90.0,111.8,675.0,---,0.0000,0.36,
15,15,330,16.19,  52.0,105.0,127.5,787.5,---,0.0000,0.31,
16,16,350,15.86,  58.2,120.0,142.7,900.0,---,0.0000,0.27,
17,17,370,15.49,  66.3,140.0,162.6,1050,---,0.0000,0.23,
18,18,390,15.23,  74.5,160.0,182.7,1200,---,0.0000,0.20,
19,19,410,14.88,  84.2,185.0,206.5,1388,---,0.0000,0.18,
20,20,430,14.73,  90.1,200.0,221.0,1500,---,0.0000,0.16,
21,21,450,14.48,  99.6,225.0,244.3,1688,---,0.0000,0.15,
22,22,470,EEEE,EEEE,250.0,EEEE,1875,---,0.0000,0.13,

File: Mat2DevPlatform/Mat2DevAPI/data/Lukas/viscosity/IRO2-35wt-ic013-1Prop04_2.csv
Column1,Column2,Column3,Column4,Column5,Column6,Column7,Column8,Column9,Column10,Column11
DVNX 2.1.6-9,VISCOSITY DATA REPORT,,,,,,,,,
,,,,,,,,,,
SAMPLE RUN INFORMATION,,,,,,,,,,
Test Start,10/04/22 14:49,Test End,10/04/22 14:57,Tester,Administrator, ,,,,
Instrument,RV (1.000000),S/N,86024291,Model,DVNXRVCJG,FWV,2.1.6-9,,,
Spindle,CP-40 (40),S/N,0,SMC, 0.327,SRC, 7.500,YMC, 0.000,
Global Limits,None,Temperature Offset,None,Temperature Control,No,Accessory,None,,,
File,,Test Data Saved, ,Test Data Saved by,,,,,,
Notes,,,,,,,,,,
,,,,,,,,,,
Test Method,,,,,,,,,,
Test Method File Name,Unsaved Test,Test Method Saved On,,Test Method Created By,,,,,,
Instructions,,,,,,,,,,
,,,,,,,,,,
Step,Speed,Temperature,Data Collection,Data Interval,Avg Duration,Collect point,End Condition,Density,QC Limits,
(#),(RPM),(°C),Type,(hh:mm:ss),(hh:mm:ss),at step end,Type Oper. Val. Tol Unit,(g/cm³),Type Low High Unit,
1, 1.0,20.0,Single Point,OFF,OFF,OFF, Time = 00:00:30 OFF s,0.0000,None,
2, 2.0,20.0,Single Point,OFF,OFF,OFF, Time = 00:00:30 OFF s,0.0000,None,
3, 4.0,20.0,Single Point,OFF,OFF,OFF, Time = 00:00:30 OFF s,0.0000,None,
4, 8.0,20.0,Single Point,OFF,OFF,OFF, Time = 00:00:20 OFF s,0.0000,None,
5,10.0,20.0,Single Point,OFF,OFF,OFF, Time = 00:00:20 OFF s,0.0000,None,
6,12.0,20.0,Single Point,OFF,OFF,OFF, Time = 00:00:20 OFF s,0.0000,None,
7,16.0,20.0,Single Point,OFF,OFF,OFF, Time = 00:00:20 OFF s,0.0000,None,
8,20.0,20.0,Single Point,OFF,OFF,OFF, Time = 00:00:20 OFF s,0.0000,None,
9,28.0,20.0,Single Point,OFF,OFF,OFF, Time = 00:00:20 OFF s,0.0000,None,
10,36.0,20.0,Single Point,OFF,OFF,OFF, Time = 00:00:20 OFF s,0.0000,None,
11,48.0,20.0,Single Point,OFF,OFF,OFF, Time = 00:00:20 OFF s,0.0000,None,
12,60.0,20.0,Single Point,OFF,OFF,OFF, Time = 00:00:20 OFF s,0.0000,None,
13,75.0,20.0,Single Point,OFF,OFF,OFF, Time = 00:00:20 OFF s,0.0000,None,
14,90.0,20.0,Single Point,OFF,OFF,OFF, Time = 00:00:20 OFF s,0.0000,None,
15,105.0,20.0,Single Point,OFF,OFF,OFF, Time = 00:00:20 OFF s,0.0000,None,
16,120.0,20.0,Single Point,OFF,OFF,OFF, Time = 00:00:20 OFF s,0.0000,None,
17,140.0,20.0,Single Point,OFF,OFF,OFF, Time = 00:00:20 OFF s,0.0000,None,
18,160.0,20.0,Single Point,OFF,OFF,OFF, Time = 00:00:20 OFF s,0.0000,None,
19,185.0,20.0,Single Point,OFF,OFF,OFF, Time = 00:00:20 OFF s,0.0000,None,
20,200.0,20.0,Single Point,OFF,OFF,OFF, Time = 00:00:20 OFF s,0.0000,None,
21,225.0,20.0,Single Point,OFF,OFF,OFF, Time = 00:00:20 OFF s,0.0000,None,
22,250.0,20.0,Single Point,OFF,OFF,OFF, Time = 00:00:20 OFF s,0.0000,None,
Results,,,,,,,,,,
,,,,,,,,,,
Test Averaging,Steps:,Viscosity,Torque,Speed,Shear Stress,Shear Rate,Temperature,Density,Accuracy,
,(),(cP),(%),(RPM),(dyne/cm²),(¹/s),(°C),(g/cm³),(+/-cP),
,,0.00,   0.0,0.00,0.00,0.000,---,0.0000,0.00,
,,,,,,,,,,
Step Averaging,Step,Viscosity,Torque,Speed,Shear Stress,Shear Rate,Temperature,Density,Accuracy,
,(#),(cP),(%),(RPM),(dyne/cm²),(¹/s),(°C),(g/cm³),(+/-cP),
,1,65.40,   2.0, 1.0,4.90,7.500,---,0.0000,32.70,
,2,52.32,   3.2, 2.0,7.85,15.00,---,0.0000,16.35,
,3,40.06,   4.9, 4.0,12.02,30.00,---,0.0000,8.18,
,4,33.52,   8.2, 8.0,20.11,60.00,---,0.0000,4.09,
,5,31.39,   9.6,10.0,23.54,75.00,---,0.0000,3.27,
,6,29.97,  11.0,12.0,26.98,90.00,---,0.0000,2.73,
,7,28.20,  13.8,16.0,33.84,120.0,---,0.0000,2.04,
,8,27.14,  16.6,20.0,40.71,150.0,---,0.0000,1.64,
,9,25.58,  21.9,28.0,53.71,210.0,---,0.0000,1.17,
,10,24.43,  26.9,36.0,65.97,270.0,---,0.0000,0.91,
,11,23.37,  34.3,48.0,84.12,360.0,---,0.0000,0.68,
,12,22.56,  41.4,60.0,101.5,450.0,---,0.0000,0.55,
,13,21.84,  50.1,75.0,122.9,562.5,---,0.0000,0.44,
,14,21.26,  58.5,90.0,143.5,675.0,---,0.0000,0.36,
,15,20.80,  66.8,105.0,163.8,787.5,---,0.0000,0.31,
,16,20.38,  74.8,120.0,183.4,900.0,---,0.0000,0.27,
,17,19.95,  85.4,140.0,209.4,1050,---,0.0000,0.23,
,18,19.56,  95.7,160.0,234.7,1200,---,0.0000,0.20,
,19,0.00,   0.0,185.0,265.9,1388,---,0.0000,0.18,
,20,0.00,   0.0,200.0,284.2,1500,---,0.0000,0.16,
,21,0.00,   0.0,225.0,314.4,1688,---,0.0000,0.15,
,22,0.00,   0.0,250.0,344.3,1875,---,0.0000,0.13,
,,,,,,,,,,
Gel Time,Total Time,Peak Temp,Peak Temp Time,,,,,,,
(mm:ss),(mm:ss),(°C),(mm:ss),,,,,,,
---,00:07:50.0,--- ,°C,---,,,,,,
,,,,,,,,,,
DATA,,,,,,,,,,
Step,Point,Time,Viscosity,Torque,Speed,Shear Stress,Shear Rate,Temperature,Density,Accuracy
(#),(#),(s),(cP),(%),(RPM),(dyne/cm²),(¹/s),(°C),(g/cm³),(+/-cP)
1,1,30,65.40,   2.0, 1.0,4.90,7.500,---,0.0000,32.70
2,2,60,52.32,   3.2, 2.0,7.85,15.00,---,0.0000,16.35
3,3,90,40.06,   4.9, 4.0,12.02,30.00,---,0.0000,8.18
4,4,110,33.52,   8.2, 8.0,20.11,60.00,---,0.0000,4.09
5,5,130,31.39,   9.6,10.0,23.54,75.00,---,0.0000,3.27
6,6,150,29.97,  11.0,12.0,26.98,90.00,---,0.0000,2.73
7,7,170,28.20,  13.8,16.0,33.84,120.0,---,0.0000,2.04
8,8,190,27.14,  16.6,20.0,40.71,150.0,---,0.0000,1.64
9,9,210,25.58,  21.9,28.0,53.71,210.0,---,0.0000,1.17
10,10,230,24.43,  26.9,36.0,65.97,270.0,---,0.0000,0.91
11,11,250,23.37,  34.3,48.0,84.12,360.0,---,0.0000,0.68
12,12,270,22.56,  41.4,60.0,101.5,450.0,---,0.0000,0.55
13,13,290,21.84,  50.1,75.0,122.9,562.5,---,0.0000,0.44
14,14,310,21.26,  58.5,90.0,143.5,675.0,---,0.0000,0.36
15,15,330,20.80,  66.8,105.0,163.8,787.5,---,0.0000,0.31
16,16,350,20.38,  74.8,120.0,183.4,900.0,---,0.0000,0.27
17,17,370,19.95,  85.4,140.0,209.4,1050,---,0.0000,0.23
18,18,390,19.56,  95.7,160.0,234.7,1200,---,0.0000,0.20
19,19,410,EEEE,EEEE,185.0,EEEE,1388,---,0.0000,0.18
20,20,430,EEEE,EEEE,200.0,EEEE,1500,---,0.0000,0.16
21,21,450,EEEE,EEEE,225.0,EEEE,1688,---,0.0000,0.15
22,22,470,EEEE,EEEE,250.0,EEEE,1875,---,0.0000,0.13

File: Mat2DevPlatform/Mat2DevAPI/data/Lukas/viscosity/IrO2-35wt-ic013-1Prop086_1.csv
Column1,Column2,Column3,Column4,Column5,Column6,Column7,Column8,Column9,Column10,Column11,Column12
DVNX 2.1.6-9,VISCOSITY DATA REPORT,,,,,,,,,,
,,,,,,,,,,,
SAMPLE RUN INFORMATION,,,,,,,,,,,
Test Start,08/25/22 15:18,Test End,08/25/22 15:25,Tester,Administrator, ,,,,,
Instrument,RV (1.000000),S/N,86024291,Model,DVNXRVCJG,FWV,2.1.6-9,,,,
Spindle,CP-40 (40),S/N,0,SMC, 0.327,SRC, 7.500,YMC, 0.000,,
Global Limits,None,Temperature Offset,None,Temperature Control,No,Accessory,None,,,,
File,,Test Data Saved, ,Test Data Saved by,,,,,,,
Notes,,,,,,,,,,,
,,,,,,,,,,,
Test Method,,,,,,,,,,,
Test Method File Name,Viscosity-test.dvt,Test Method Saved On,,Test Method Created By,,,,,,,
Instructions,,,,,,,,,,,
,,,,,,,,,,,
Step,Speed,Temperature,Data Collection,Data Interval,Avg Duration,Collect point,End Condition,Density,QC Limits,,
(#),(RPM),(°C),Type,(hh:mm:ss),(hh:mm:ss),at step end,Type Oper. Val. Tol Unit,(g/cm³),Type Low High Unit,,
1, 1.0,20.0,Single Point,OFF,OFF,OFF, Time = 00:00:30 OFF s,0.0000,None,,
2, 2.0,20.0,Single Point,OFF,OFF,OFF, Time = 00:00:30 OFF s,0.0000,None,,
3, 4.0,20.0,Single Point,OFF,OFF,OFF, Time = 00:00:30 OFF s,0.0000,None,,
4, 8.0,20.0,Single Point,OFF,OFF,OFF, Time = 00:00:20 OFF s,0.0000,None,,
5,10.0,20.0,Single Point,OFF,OFF,OFF, Time = 00:00:20 OFF s,0.0000,None,,
6,12.0,20.0,Single Point,OFF,OFF,OFF, Time = 00:00:20 OFF s,0.0000,None,,
7,16.0,20.0,Single Point,OFF,OFF,OFF, Time = 00:00:20 OFF s,0.0000,None,,
8,20.0,20.0,Single Point,OFF,OFF,OFF, Time = 00:00:20 OFF s,0.0000,None,,
9,28.0,20.0,Single Point,OFF,OFF,OFF, Time = 00:00:20 OFF s,0.0000,None,,
10,36.0,20.0,Single Point,OFF,OFF,OFF, Time = 00:00:20 OFF s,0.0000,None,,
11,48.0,20.0,Single Point,OFF,OFF,OFF, Time = 00:00:20 OFF s,0.0000,None,,
12,60.0,20.0,Single Point,OFF,OFF,OFF, Time = 00:00:20 OFF s,0.0000,None,,
13,75.0,20.0,Single Point,OFF,OFF,OFF, Time = 00:00:20 OFF s,0.0000,None,,
14,90.0,20.0,Single Point,OFF,OFF,OFF, Time = 00:00:20 OFF s,0.0000,None,,
15,105.0,20.0,Single Point,OFF,OFF,OFF, Time = 00:00:20 OFF s,0.0000,None,,
16,120.0,20.0,Single Point,OFF,OFF,OFF, Time = 00:00:20 OFF s,0.0000,None,,
17,140.0,20.0,Single Point,OFF,OFF,OFF, Time = 00:00:20 OFF s,0.0000,None,,
18,160.0,20.0,Single Point,OFF,OFF,OFF, Time = 00:00:20 OFF s,0.0000,None,,
19,185.0,20.0,Single Point,OFF,OFF,OFF, Time = 00:00:20 OFF s,0.0000,None,,
20,200.0,20.0,Single Point,OFF,OFF,OFF, Time = 00:00:20 OFF s,0.0000,None,,
Results,,,,,,,,,,,
,,,,,,,,,,,
Test Averaging,Steps:,Viscosity,Torque,Speed,Shear Stress,Shear Rate,Temperature,Density,Accuracy,,
,(),(cP),(%),(RPM),(dyne/cm²),(¹/s),(°C),(g/cm³),(+/-cP),,
,,0.00,   0.0,0.00,0.00,0.000,---,0.0000,0.00,,
,,,,,,,,,,,
Step Averaging,Step,Viscosity,Torque,Speed,Shear Stress,Shear Rate,Temperature,Density,Accuracy,,
,(#),(cP),(%),(RPM),(dyne/cm²),(¹/s),(°C),(g/cm³),(+/-cP),,
,1,45.78,   1.4, 1.0,3.43,7.500,---,0.0000,32.70,,
,2,39.24,   2.4, 2.0,5.89,15.00,---,0.0000,16.35,,
,3,31.07,   3.8, 4.0,9.32,30.00,---,0.0000,8.18,,
,4,25.75,   6.3, 8.0,15.45,60.00,---,0.0000,4.09,,
,5,24.20,   7.4,10.0,18.15,75.00,---,0.0000,3.27,,
,6,23.16,   8.5,12.0,20.85,90.00,---,0.0000,2.73,,
,7,22.07,  10.8,16.0,26.49,120.0,---,0.0000,2.04,,
,8,20.93,  12.8,20.0,31.39,150.0,---,0.0000,1.64,,
,9,19.74,  16.9,28.0,41.45,210.0,---,0.0000,1.17,,
,10,18.89,  20.8,36.0,51.01,270.0,---,0.0000,0.91,,
,11,18.05,  26.5,48.0,64.99,360.0,---,0.0000,0.68,,
,12,17.39,  31.9,60.0,78.23,450.0,---,0.0000,0.55,,
,13,16.92,  38.8,75.0,95.16,562.5,---,0.0000,0.44,,
,14,16.50,  45.4,90.0,111.3,675.0,---,0.0000,0.36,,
,15,16.10,  51.7,105.0,126.8,787.5,---,0.0000,0.31,,
,16,15.80,  58.0,120.0,142.2,900.0,---,0.0000,0.27,,
,17,15.51,  66.4,140.0,162.8,1050,---,0.0000,0.23,,
,18,15.25,  74.6,160.0,183.0,1200,---,0.0000,0.20,,
,19,14.92,  84.4,185.0,207.0,1388,---,0.0000,0.18,,
,20,14.76,  90.3,200.0,221.5,1500,---,0.0000,0.16,,
,,,,,,,,,,,
Gel Time,Total Time,Peak Temp,Peak Temp Time,,,,,,,,
(mm:ss),(mm:ss),(°C),(mm:ss),,,,,,,,
---,00:07:10.0,--- ,°C,---,,,,,,,
,,,,,,,,,,,
,,,,,,,,,,,
,,,,,,,,,,,
DATA,,,,,,,,,,,
Step,Point,Time,Viscosity,Torque,Speed,Shear Stress,Shear Rate,Temperature,Density,Accuracy,
(#),(#),(s),(cP),(%),(RPM),(dyne/cm²),(¹/s),(°C),(g/cm³),(+/-cP),
1,1,30,45.78,   1.4, 1.0,3.43,7.500,---,0.0000,32.70,
2,2,60,39.24,   2.4, 2.0,5.89,15.00,---,0.0000,16.35,
3,3,90,31.07,   3.8, 4.0,9.32,30.00,---,0.0000,8.18,
4,4,110,25.75,   6.3, 8.0,15.45,60.00,---,0.0000,4.09,
5,5,130,24.20,   7.4,10.0,18.15,75.00,---,0.0000,3.27,
6,6,150,23.16,   8.5,12.0,20.85,90.00,---,0.0000,2.73,
7,7,170,22.07,  10.8,16.0,26.49,120.0,---,0.0000,2.04,
8,8,190,20.93,  12.8,20.0,31.39,150.0,---,0.0000,1.64,
9,9,210,19.74,  16.9,28.0,41.45,210.0,---,0.0000,1.17,
10,10,230,18.89,  20.8,36.0,51.01,270.0,---,0.0000,0.91,
11,11,250,18.05,  26.5,48.0,64.99,360.0,---,0.0000,0.68,
12,12,270,17.39,  31.9,60.0,78.23,450.0,---,0.0000,0.55,
13,13,290,16.92,  38.8,75.0,95.16,562.5,---,0.0000,0.44,
14,14,310,16.50,  45.4,90.0,111.3,675.0,---,0.0000,0.36,
15,15,330,16.10,  51.7,105.0,126.8,787.5,---,0.0000,0.31,
16,16,350,15.80,  58.0,120.0,142.2,900.0,---,0.0000,0.27,
17,17,370,15.51,  66.4,140.0,162.8,1050,---,0.0000,0.23,
18,18,390,15.25,  74.6,160.0,183.0,1200,---,0.0000,0.20,
19,19,410,14.92,  84.4,185.0,207.0,1388,---,0.0000,0.18,
20,20,430,14.76,  90.3,200.0,221.5,1500,---,0.0000,0.16,

File: Mat2DevPlatform/Mat2DevAPI/data/Lukas/viscosity/IrO2-35wt-ic02-1Prop86_3.csv
Column1,Column2,Column3,Column4,Column5,Column6,Column7,Column8,Column9,Column10,Column11,Column12
DVNX 2.1.6-9,VISCOSITY DATA REPORT,,,,,,,,,,
,,,,,,,,,,,
SAMPLE RUN INFORMATION,,,,,,,,,,,
Test Start,09/30/22 12:03,Test End,09/30/22 12:10,Tester,Administrator, ,,,,,
Instrument,RV (1.000000),S/N,86024291,Model,DVNXRVCJG,FWV,2.1.6-9,,,,
Spindle,CP-40 (40),S/N,0,SMC, 0.327,SRC, 7.500,YMC, 0.000,,
Global Limits,None,Temperature Offset,None,Temperature Control,No,Accessory,None,,,,
File,,Test Data Saved, ,Test Data Saved by,,,,,,,
Notes,,,,,,,,,,,
,,,,,,,,,,,
Test Method,,,,,,,,,,,
Test Method File Name,Unsaved Test,Test Method Saved On,,Test Method Created By,,,,,,,
Instructions,,,,,,,,,,,
,,,,,,,,,,,
Step,Speed,Temperature,Data Collection,Data Interval,Avg Duration,Collect point,End Condition,Density,QC Limits,,
(#),(RPM),(°C),Type,(hh:mm:ss),(hh:mm:ss),at step end,Type Oper. Val. Tol Unit,(g/cm³),Type Low High Unit,,
1, 1.0,20.0,Single Point,OFF,OFF,OFF, Time = 00:00:30 OFF s,0.0000,None,,
2, 2.0,20.0,Single Point,OFF,OFF,OFF, Time = 00:00:30 OFF s,0.0000,None,,
3, 4.0,20.0,Single Point,OFF,OFF,OFF, Time = 00:00:30 OFF s,0.0000,None,,
4, 8.0,20.0,Single Point,OFF,OFF,OFF, Time = 00:00:20 OFF s,0.0000,None,,
5,10.0,20.0,Single Point,OFF,OFF,OFF, Time = 00:00:20 OFF s,0.0000,None,,
6,12.0,20.0,Single Point,OFF,OFF,OFF, Time = 00:00:20 OFF s,0.0000,None,,
7,16.0,20.0,Single Point,OFF,OFF,OFF, Time = 00:00:20 OFF s,0.0000,None,,
8,20.0,20.0,Single Point,OFF,OFF,OFF, Time = 00:00:20 OFF s,0.0000,None,,
9,28.0,20.0,Single Point,OFF,OFF,OFF, Time = 00:00:20 OFF s,0.0000,None,,
10,36.0,20.0,Single Point,OFF,OFF,OFF, Time = 00:00:20 OFF s,0.0000,None,,
11,48.0,20.0,Single Point,OFF,OFF,OFF, Time = 00:00:20 OFF s,0.0000,None,,
12,60.0,20.0,Single Point,OFF,OFF,OFF, Time = 00:00:20 OFF s,0.0000,None,,
13,75.0,20.0,Single Point,OFF,OFF,OFF, Time = 00:00:20 OFF s,0.0000,None,,
14,90.0,20.0,Single Point,OFF,OFF,OFF, Time = 00:00:20 OFF s,0.0000,None,,
15,105.0,20.0,Single Point,OFF,OFF,OFF, Time = 00:00:20 OFF s,0.0000,None,,
16,120.0,20.0,Single Point,OFF,OFF,OFF, Time = 00:00:20 OFF s,0.0000,None,,
17,140.0,20.0,Single Point,OFF,OFF,OFF, Time = 00:00:20 OFF s,0.0000,None,,
18,160.0,20.0,Single Point,OFF,OFF,OFF, Time = 00:00:20 OFF s,0.0000,None,,
19,185.0,20.0,Single Point,OFF,OFF,OFF, Time = 00:00:20 OFF s,0.0000,None,,
20,200.0,20.0,Single Point,OFF,OFF,OFF, Time = 00:00:20 OFF s,0.0000,None,,
Results,,,,,,,,,,,
,,,,,,,,,,,
Test Averaging,Steps:,Viscosity,Torque,Speed,Shear Stress,Shear Rate,Temperature,Density,Accuracy,,
,(),(cP),(%),(RPM),(dyne/cm²),(¹/s),(°C),(g/cm³),(+/-cP),,
,,0.00,   0.0,0.00,0.00,0.000,---,0.0000,0.00,,
,,,,,,,,,,,
Step Averaging,Step,Viscosity,Torque,Speed,Shear Stress,Shear Rate,Temperature,Density,Accuracy,,
,(#),(cP),(%),(RPM),(dyne/cm²),(¹/s),(°C),(g/cm³),(+/-cP),,
,1,49.05,   1.5, 1.0,3.68,7.500,---,0.0000,32.70,,
,2,40.88,   2.5, 2.0,6.13,15.00,---,0.0000,16.35,,
,3,35.97,   4.4, 4.0,10.79,30.00,---,0.0000,8.18,,
,4,31.07,   7.6, 8.0,18.64,60.00,---,0.0000,4.09,,
,5,29.76,   9.1,10.0,22.32,75.00,---,0.0000,3.27,,
,6,28.61,  10.5,12.0,25.75,90.00,---,0.0000,2.73,,
,7,27.59,  13.5,16.0,33.11,120.0,---,0.0000,2.04,,
,8,26.49,  16.2,20.0,39.73,150.0,---,0.0000,1.64,,
,9,25.46,  21.8,28.0,53.46,210.0,---,0.0000,1.17,,
,10,24.62,  27.1,36.0,66.46,270.0,---,0.0000,0.91,,
,11,23.71,  34.8,48.0,85.35,360.0,---,0.0000,0.68,,
,12,22.94,  42.1,60.0,103.3,450.0,---,0.0000,0.55,,
,13,22.15,  50.8,75.0,124.6,562.5,---,0.0000,0.44,,
,14,21.69,  59.7,90.0,146.4,675.0,---,0.0000,0.36,,
,15,21.40,  68.7,105.0,168.5,787.5,---,0.0000,0.31,,
,16,21.04,  77.2,120.0,189.3,900.0,---,0.0000,0.27,,
,17,20.65,  88.4,140.0,216.8,1050,---,0.0000,0.23,,
,18,20.31,  99.4,160.0,243.8,1200,---,0.0000,0.20,,
,19,0.00,   0.0,185.0,276.6,1388,---,0.0000,0.18,,
,20,0.00,   0.0,200.0,296.0,1500,---,0.0000,0.16,,
,,,,,,,,,,,
Gel Time,Total Time,Peak Temp,Peak Temp Time,,,,,,,,
(mm:ss),(mm:ss),(°C),(mm:ss),,,,,,,,
---,00:07:10.0,--- ,°C,---,,,,,,,
,,,,,,,,,,,
,,,,,,,,,,,
,,,,,,,,,,,
DATA,,,,,,,,,,,
Step,Point,Time,Viscosity,Torque,Speed,Shear Stress,Shear Rate,Temperature,Density,Accuracy,
(#),(#),(s),(cP),(%),(RPM),(dyne/cm²),(¹/s),(°C),(g/cm³),(+/-cP),
1,1,30,49.05,   1.5, 1.0,3.68,7.500,---,0.0000,32.70,
2,2,60,40.88,   2.5, 2.0,6.13,15.00,---,0.0000,16.35,
3,3,90,35.97,   4.4, 4.0,10.79,30.00,---,0.0000,8.18,
4,4,110,31.07,   7.6, 8.0,18.64,60.00,---,0.0000,4.09,
5,5,130,29.76,   9.1,10.0,22.32,75.00,---,0.0000,3.27,
6,6,150,28.61,  10.5,12.0,25.75,90.00,---,0.0000,2.73,
7,7,170,27.59,  13.5,16.0,33.11,120.0,---,0.0000,2.04,
8,8,190,26.49,  16.2,20.0,39.73,150.0,---,0.0000,1.64,
9,9,210,25.46,  21.8,28.0,53.46,210.0,---,0.0000,1.17,
10,10,230,24.62,  27.1,36.0,66.46,270.0,---,0.0000,0.91,
11,11,250,23.71,  34.8,48.0,85.35,360.0,---,0.0000,0.68,
12,12,270,22.94,  42.1,60.0,103.3,450.0,---,0.0000,0.55,
13,13,290,22.15,  50.8,75.0,124.6,562.5,---,0.0000,0.44,
14,14,310,21.69,  59.7,90.0,146.4,675.0,---,0.0000,0.36,
15,15,330,21.40,  68.7,105.0,168.5,787.5,---,0.0000,0.31,
16,16,350,21.04,  77.2,120.0,189.3,900.0,---,0.0000,0.27,
17,17,370,20.65,  88.4,140.0,216.8,1050,---,0.0000,0.23,
18,18,390,20.31,  99.4,160.0,243.8,1200,---,0.0000,0.20,
19,19,410,EEEE,EEEE,185.0,EEEE,1388,---,0.0000,0.18,
20,20,430,EEEE,EEEE,200.0,EEEE,1500,---,0.0000,0.16,

File: Mat2DevPlatform/Mat2DevAPI/data/Lukas/viscosity/TanakaPtC-IC065-1Prop088_1.csv
Column1,Column2,Column3,Column4,Column5,Column6,Column7,Column8,Column9,Column10,Column11,Column12
DVNX 2.1.6-9,VISCOSITY DATA REPORT,,,,,,,,,,
,,,,,,,,,,,
SAMPLE RUN INFORMATION,,,,,,,,,,,
Test Start,09/09/22 12:12,Test End,09/09/22 12:19,Tester,Administrator, ,,,,,
Instrument,RV (1.000000),S/N,86024291,Model,DVNXRVCJG,FWV,2.1.6-9,,,,
Spindle,CP-40 (40),S/N,0,SMC, 0.327,SRC, 7.500,YMC, 0.000,,
Global Limits,None,Temperature Offset,None,Temperature Control,No,Accessory,None,,,,
File,,Test Data Saved, ,Test Data Saved by,,,,,,,
Notes,,,,,,,,,,,
,,,,,,,,,,,
Test Method,,,,,,,,,,,
Test Method File Name,Viscosity-test.dvt,Test Method Saved On,,Test Method Created By,,,,,,,
Instructions,,,,,,,,,,,
,,,,,,,,,,,
Step,Speed,Temperature,Data Collection,Data Interval,Avg Duration,Collect point,End Condition,Density,QC Limits,,
(#),(RPM),(°C),Type,(hh:mm:ss),(hh:mm:ss),at step end,Type Oper. Val. Tol Unit,(g/cm³),Type Low High Unit,,
1, 1.0,20.0,Single Point,OFF,OFF,OFF, Time = 00:00:30 OFF s,0.0000,None,,
2, 2.0,20.0,Single Point,OFF,OFF,OFF, Time = 00:00:30 OFF s,0.0000,None,,
3, 4.0,20.0,Single Point,OFF,OFF,OFF, Time = 00:00:30 OFF s,0.0000,None,,
4, 8.0,20.0,Single Point,OFF,OFF,OFF, Time = 00:00:20 OFF s,0.0000,None,,
5,10.0,20.0,Single Point,OFF,OFF,OFF, Time = 00:00:20 OFF s,0.0000,None,,
6,12.0,20.0,Single Point,OFF,OFF,OFF, Time = 00:00:20 OFF s,0.0000,None,,
7,16.0,20.0,Single Point,OFF,OFF,OFF, Time = 00:00:20 OFF s,0.0000,None,,
8,20.0,20.0,Single Point,OFF,OFF,OFF, Time = 00:00:20 OFF s,0.0000,None,,
9,28.0,20.0,Single Point,OFF,OFF,OFF, Time = 00:00:20 OFF s,0.0000,None,,
10,36.0,20.0,Single Point,OFF,OFF,OFF, Time = 00:00:20 OFF s,0.0000,None,,
11,48.0,20.0,Single Point,OFF,OFF,OFF, Time = 00:00:20 OFF s,0.0000,None,,
12,60.0,20.0,Single Point,OFF,OFF,OFF, Time = 00:00:20 OFF s,0.0000,None,,
13,75.0,20.0,Single Point,OFF,OFF,OFF, Time = 00:00:20 OFF s,0.0000,None,,
14,90.0,20.0,Single Point,OFF,OFF,OFF, Time = 00:00:20 OFF s,0.0000,None,,
15,105.0,20.0,Single Point,OFF,OFF,OFF, Time = 00:00:20 OFF s,0.0000,None,,
16,120.0,20.0,Single Point,OFF,OFF,OFF, Time = 00:00:20 OFF s,0.0000,None,,
17,140.0,20.0,Single Point,OFF,OFF,OFF, Time = 00:00:20 OFF s,0.0000,None,,
18,160.0,20.0,Single Point,OFF,OFF,OFF, Time = 00:00:20 OFF s,0.0000,None,,
19,185.0,20.0,Single Point,OFF,OFF,OFF, Time = 00:00:20 OFF s,0.0000,None,,
20,200.0,20.0,Single Point,OFF,OFF,OFF, Time = 00:00:20 OFF s,0.0000,None,,
Results,,,,,,,,,,,
,,,,,,,,,,,
Test Averaging,Steps:,Viscosity,Torque,Speed,Shear Stress,Shear Rate,Temperature,Density,Accuracy,,
,(),(cP),(%),(RPM),(dyne/cm²),(¹/s),(°C),(g/cm³),(+/-cP),,
,,0.00,   0.0,0.00,0.00,0.000,---,0.0000,0.00,,
,,,,,,,,,,,
Step Averaging,Step,Viscosity,Torque,Speed,Shear Stress,Shear Rate,Temperature,Density,Accuracy,,
,(#),(cP),(%),(RPM),(dyne/cm²),(¹/s),(°C),(g/cm³),(+/-cP),,
,1,363.0,  11.1, 1.0,27.22,7.500,---,0.0000,32.70,,
,2,178.2,  10.9, 2.0,26.73,15.00,---,0.0000,16.35,,
,3,92.38,  11.3, 4.0,27.71,30.00,---,0.0000,8.18,,
,4,54.36,  13.3, 8.0,32.62,60.00,---,0.0000,4.09,,
,5,46.11,  14.1,10.0,34.58,75.00,---,0.0000,3.27,,
,6,41.15,  15.1,12.0,37.03,90.00,---,0.0000,2.73,,
,7,34.54,  16.9,16.0,41.45,120.0,---,0.0000,2.04,,
,8,30.25,  18.5,20.0,45.37,150.0,---,0.0000,1.64,,
,9,25.23,  21.6,28.0,52.97,210.0,---,0.0000,1.17,,
,10,22.07,  24.3,36.0,59.60,270.0,---,0.0000,0.91,,
,11,18.67,  27.4,48.0,67.20,360.0,---,0.0000,0.68,,
,12,16.51,  30.3,60.0,74.31,450.0,---,0.0000,0.55,,
,13,14.61,  33.5,75.0,82.16,562.5,---,0.0000,0.44,,
,14,13.33,  36.7,90.0,90.01,675.0,---,0.0000,0.36,,
,15,12.33,  39.6,105.0,97.12,787.5,---,0.0000,0.31,,
,16,11.42,  41.9,120.0,102.8,900.0,---,0.0000,0.27,,
,17,10.42,  44.6,140.0,109.4,1050,---,0.0000,0.23,,
,18,9.63,  47.1,160.0,115.5,1200,---,0.0000,0.20,,
,19,8.82,  49.9,185.0,122.4,1388,---,0.0000,0.18,,
,20,8.29,  50.7,200.0,124.3,1500,---,0.0000,0.16,,
,,,,,,,,,,,
Gel Time,Total Time,Peak Temp,Peak Temp Time,,,,,,,,
(mm:ss),(mm:ss),(°C),(mm:ss),,,,,,,,
---,00:07:10.0,--- ,°C,---,,,,,,,
,,,,,,,,,,,
,,,,,,,,,,,
,,,,,,,,,,,
DATA,,,,,,,,,,,
Step,Point,Time,Viscosity,Torque,Speed,Shear Stress,Shear Rate,Temperature,Density,Accuracy,
(#),(#),(s),(cP),(%),(RPM),(dyne/cm²),(¹/s),(°C),(g/cm³),(+/-cP),
1,1,30,363.0,  11.1, 1.0,27.22,7.500,---,0.0000,32.70,
2,2,60,178.2,  10.9, 2.0,26.73,15.00,---,0.0000,16.35,
3,3,90,92.38,  11.3, 4.0,27.71,30.00,---,0.0000,8.18,
4,4,110,54.36,  13.3, 8.0,32.62,60.00,---,0.0000,4.09,
5,5,130,46.11,  14.1,10.0,34.58,75.00,---,0.0000,3.27,
6,6,150,41.15,  15.1,12.0,37.03,90.00,---,0.0000,2.73,
7,7,170,34.54,  16.9,16.0,41.45,120.0,---,0.0000,2.04,
8,8,190,30.25,  18.5,20.0,45.37,150.0,---,0.0000,1.64,
9,9,210,25.23,  21.6,28.0,52.97,210.0,---,0.0000,1.17,
10,10,230,22.07,  24.3,36.0,59.60,270.0,---,0.0000,0.91,
11,11,250,18.67,  27.4,48.0,67.20,360.0,---,0.0000,0.68,
12,12,270,16.51,  30.3,60.0,74.31,450.0,---,0.0000,0.55,
13,13,290,14.61,  33.5,75.0,82.16,562.5,---,0.0000,0.44,
14,14,310,13.33,  36.7,90.0,90.01,675.0,---,0.0000,0.36,
15,15,330,12.33,  39.6,105.0,97.12,787.5,---,0.0000,0.31,
16,16,350,11.42,  41.9,120.0,102.8,900.0,---,0.0000,0.27,
17,17,370,10.42,  44.6,140.0,109.4,1050,---,0.0000,0.23,
18,18,390,9.63,  47.1,160.0,115.5,1200,---,0.0000,0.20,
19,19,410,8.82,  49.9,185.0,122.4,1388,---,0.0000,0.18,
20,20,430,8.29,  50.7,200.0,124.3,1500,---,0.0000,0.16,

File: Mat2DevPlatform/Mat2DevAPI/data/Lukas/viscosity/TanakaPtC-IC065-1Prop088_2.csv
Column1,Column2,Column3,Column4,Column5,Column6,Column7,Column8,Column9,Column10,Column11,Column12
DVNX 2.1.6-9,VISCOSITY DATA REPORT,,,,,,,,,,
,,,,,,,,,,,
SAMPLE RUN INFORMATION,,,,,,,,,,,
Test Start,09/09/22 12:27,Test End,09/09/22 12:35,Tester,Administrator, ,,,,,
Instrument,RV (1.000000),S/N,86024291,Model,DVNXRVCJG,FWV,2.1.6-9,,,,
Spindle,CP-40 (40),S/N,0,SMC, 0.327,SRC, 7.500,YMC, 0.000,,
Global Limits,None,Temperature Offset,None,Temperature Control,No,Accessory,None,,,,
File,,Test Data Saved, ,Test Data Saved by,,,,,,,
Notes,,,,,,,,,,,
,,,,,,,,,,,
Test Method,,,,,,,,,,,
Test Method File Name,Viscosity-test.dvt,Test Method Saved On,,Test Method Created By,,,,,,,
Instructions,,,,,,,,,,,
,,,,,,,,,,,
Step,Speed,Temperature,Data Collection,Data Interval,Avg Duration,Collect point,End Condition,Density,QC Limits,,
(#),(RPM),(°C),Type,(hh:mm:ss),(hh:mm:ss),at step end,Type Oper. Val. Tol Unit,(g/cm³),Type Low High Unit,,
1, 1.0,20.0,Single Point,OFF,OFF,OFF, Time = 00:00:30 OFF s,0.0000,None,,
2, 2.0,20.0,Single Point,OFF,OFF,OFF, Time = 00:00:30 OFF s,0.0000,None,,
3, 4.0,20.0,Single Point,OFF,OFF,OFF, Time = 00:00:30 OFF s,0.0000,None,,
4, 8.0,20.0,Single Point,OFF,OFF,OFF, Time = 00:00:20 OFF s,0.0000,None,,
5,10.0,20.0,Single Point,OFF,OFF,OFF, Time = 00:00:20 OFF s,0.0000,None,,
6,12.0,20.0,Single Point,OFF,OFF,OFF, Time = 00:00:20 OFF s,0.0000,None,,
7,16.0,20.0,Single Point,OFF,OFF,OFF, Time = 00:00:20 OFF s,0.0000,None,,
8,20.0,20.0,Single Point,OFF,OFF,OFF, Time = 00:00:20 OFF s,0.0000,None,,
9,28.0,20.0,Single Point,OFF,OFF,OFF, Time = 00:00:20 OFF s,0.0000,None,,
10,36.0,20.0,Single Point,OFF,OFF,OFF, Time = 00:00:20 OFF s,0.0000,None,,
11,48.0,20.0,Single Point,OFF,OFF,OFF, Time = 00:00:20 OFF s,0.0000,None,,
12,60.0,20.0,Single Point,OFF,OFF,OFF, Time = 00:00:20 OFF s,0.0000,None,,
13,75.0,20.0,Single Point,OFF,OFF,OFF, Time = 00:00:20 OFF s,0.0000,None,,
14,90.0,20.0,Single Point,OFF,OFF,OFF, Time = 00:00:20 OFF s,0.0000,None,,
15,105.0,20.0,Single Point,OFF,OFF,OFF, Time = 00:00:20 OFF s,0.0000,None,,
16,120.0,20.0,Single Point,OFF,OFF,OFF, Time = 00:00:20 OFF s,0.0000,None,,
17,140.0,20.0,Single Point,OFF,OFF,OFF, Time = 00:00:20 OFF s,0.0000,None,,
18,160.0,20.0,Single Point,OFF,OFF,OFF, Time = 00:00:20 OFF s,0.0000,None,,
19,185.0,20.0,Single Point,OFF,OFF,OFF, Time = 00:00:20 OFF s,0.0000,None,,
20,200.0,20.0,Single Point,OFF,OFF,OFF, Time = 00:00:20 OFF s,0.0000,None,,
Results,,,,,,,,,,,
,,,,,,,,,,,
Test Averaging,Steps:,Viscosity,Torque,Speed,Shear Stress,Shear Rate,Temperature,Density,Accuracy,,
,(),(cP),(%),(RPM),(dyne/cm²),(¹/s),(°C),(g/cm³),(+/-cP),,
,,0.00,   0.0,0.00,0.00,0.000,---,0.0000,0.00,,
,,,,,,,,,,,
Step Averaging,Step,Viscosity,Torque,Speed,Shear Stress,Shear Rate,Temperature,Density,Accuracy,,
,(#),(cP),(%),(RPM),(dyne/cm²),(¹/s),(°C),(g/cm³),(+/-cP),,
,1,160.2,   4.9, 1.0,12.02,7.500,---,0.0000,32.70,,
,2,91.56,   5.6, 2.0,13.73,15.00,---,0.0000,16.35,,
,3,54.77,   6.7, 4.0,16.43,30.00,---,0.0000,8.18,,
,4,32.70,   8.0, 8.0,19.62,60.00,---,0.0000,4.09,,
,5,28.12,   8.6,10.0,21.09,75.00,---,0.0000,3.27,,
,6,25.07,   9.2,12.0,22.56,90.00,---,0.0000,2.73,,
,7,20.64,  10.1,16.0,24.77,120.0,---,0.0000,2.04,,
,8,17.99,  11.0,20.0,26.98,150.0,---,0.0000,1.64,,
,9,14.36,  12.3,28.0,30.17,210.0,---,0.0000,1.17,,
,10,12.44,  13.7,36.0,33.60,270.0,---,0.0000,0.91,,
,11,10.56,  15.5,48.0,38.01,360.0,---,0.0000,0.68,,
,12,9.32,  17.1,60.0,41.94,450.0,---,0.0000,0.55,,
,13,8.33,  19.1,75.0,46.84,562.5,---,0.0000,0.44,,
,14,7.52,  20.7,90.0,50.77,675.0,---,0.0000,0.36,,
,15,6.94,  22.3,105.0,54.69,787.5,---,0.0000,0.31,,
,16,6.49,  23.8,120.0,58.37,900.0,---,0.0000,0.27,,
,17,6.00,  25.7,140.0,63.03,1050,---,0.0000,0.23,,
,18,5.60,  27.4,160.0,67.20,1200,---,0.0000,0.20,,
,19,5.18,  29.3,185.0,71.86,1388,---,0.0000,0.18,,
,20,4.95,  30.3,200.0,74.31,1500,---,0.0000,0.16,,
,,,,,,,,,,,
Gel Time,Total Time,Peak Temp,Peak Temp Time,,,,,,,,
(mm:ss),(mm:ss),(°C),(mm:ss),,,,,,,,
---,00:07:10.0,--- ,°C,---,,,,,,,
,,,,,,,,,,,
,,,,,,,,,,,
,,,,,,,,,,,
DATA,,,,,,,,,,,
Step,Point,Time,Viscosity,Torque,Speed,Shear Stress,Shear Rate,Temperature,Density,Accuracy,
(#),(#),(s),(cP),(%),(RPM),(dyne/cm²),(¹/s),(°C),(g/cm³),(+/-cP),
1,1,30,160.2,   4.9, 1.0,12.02,7.500,---,0.0000,32.70,
2,2,60,91.56,   5.6, 2.0,13.73,15.00,---,0.0000,16.35,
3,3,90,54.77,   6.7, 4.0,16.43,30.00,---,0.0000,8.18,
4,4,110,32.70,   8.0, 8.0,19.62,60.00,---,0.0000,4.09,
5,5,130,28.12,   8.6,10.0,21.09,75.00,---,0.0000,3.27,
6,6,150,25.07,   9.2,12.0,22.56,90.00,---,0.0000,2.73,
7,7,170,20.64,  10.1,16.0,24.77,120.0,---,0.0000,2.04,
8,8,190,17.99,  11.0,20.0,26.98,150.0,---,0.0000,1.64,
9,9,210,14.36,  12.3,28.0,30.17,210.0,---,0.0000,1.17,
10,10,230,12.44,  13.7,36.0,33.60,270.0,---,0.0000,0.91,
11,11,250,10.56,  15.5,48.0,38.01,360.0,---,0.0000,0.68,
12,12,270,9.32,  17.1,60.0,41.94,450.0,---,0.0000,0.55,
13,13,290,8.33,  19.1,75.0,46.84,562.5,---,0.0000,0.44,
14,14,310,7.52,  20.7,90.0,50.77,675.0,---,0.0000,0.36,
15,15,330,6.94,  22.3,105.0,54.69,787.5,---,0.0000,0.31,
16,16,350,6.49,  23.8,120.0,58.37,900.0,---,0.0000,0.27,
17,17,370,6.00,  25.7,140.0,63.03,1050,---,0.0000,0.23,
18,18,390,5.60,  27.4,160.0,67.20,1200,---,0.0000,0.20,
19,19,410,5.18,  29.3,185.0,71.86,1388,---,0.0000,0.18,
20,20,430,4.95,  30.3,200.0,74.31,1500,---,0.0000,0.16,

File: Mat2DevPlatform/Mat2DevAPI/data/Lukas/viscosity/TanakaPtC-IC065-1Prop088_3.csv
Column1,Column2,Column3,Column4,Column5,Column6,Column7,Column8,Column9,Column10,Column11,Column12
DVNX 2.1.6-9,VISCOSITY DATA REPORT,,,,,,,,,,
,,,,,,,,,,,
SAMPLE RUN INFORMATION,,,,,,,,,,,
Test Start,09/09/22 12:45,Test End,09/09/22 12:52,Tester,Administrator, ,,,,,
Instrument,RV (1.000000),S/N,86024291,Model,DVNXRVCJG,FWV,2.1.6-9,,,,
Spindle,CP-40 (40),S/N,0,SMC, 0.327,SRC, 7.500,YMC, 0.000,,
Global Limits,None,Temperature Offset,None,Temperature Control,No,Accessory,None,,,,
File,,Test Data Saved, ,Test Data Saved by,,,,,,,
Notes,,,,,,,,,,,
,,,,,,,,,,,
Test Method,,,,,,,,,,,
Test Method File Name,Viscosity-test.dvt,Test Method Saved On,,Test Method Created By,,,,,,,
Instructions,,,,,,,,,,,
,,,,,,,,,,,
Step,Speed,Temperature,Data Collection,Data Interval,Avg Duration,Collect point,End Condition,Density,QC Limits,,
(#),(RPM),(°C),Type,(hh:mm:ss),(hh:mm:ss),at step end,Type Oper. Val. Tol Unit,(g/cm³),Type Low High Unit,,
1, 1.0,20.0,Single Point,OFF,OFF,OFF, Time = 00:00:30 OFF s,0.0000,None,,
2, 2.0,20.0,Single Point,OFF,OFF,OFF, Time = 00:00:30 OFF s,0.0000,None,,
3, 4.0,20.0,Single Point,OFF,OFF,OFF, Time = 00:00:30 OFF s,0.0000,None,,
4, 8.0,20.0,Single Point,OFF,OFF,OFF, Time = 00:00:20 OFF s,0.0000,None,,
5,10.0,20.0,Single Point,OFF,OFF,OFF, Time = 00:00:20 OFF s,0.0000,None,,
6,12.0,20.0,Single Point,OFF,OFF,OFF, Time = 00:00:20 OFF s,0.0000,None,,
7,16.0,20.0,Single Point,OFF,OFF,OFF, Time = 00:00:20 OFF s,0.0000,None,,
8,20.0,20.0,Single Point,OFF,OFF,OFF, Time = 00:00:20 OFF s,0.0000,None,,
9,28.0,20.0,Single Point,OFF,OFF,OFF, Time = 00:00:20 OFF s,0.0000,None,,
10,36.0,20.0,Single Point,OFF,OFF,OFF, Time = 00:00:20 OFF s,0.0000,None,,
11,48.0,20.0,Single Point,OFF,OFF,OFF, Time = 00:00:20 OFF s,0.0000,None,,
12,60.0,20.0,Single Point,OFF,OFF,OFF, Time = 00:00:20 OFF s,0.0000,None,,
13,75.0,20.0,Single Point,OFF,OFF,OFF, Time = 00:00:20 OFF s,0.0000,None,,
14,90.0,20.0,Single Point,OFF,OFF,OFF, Time = 00:00:20 OFF s,0.0000,None,,
15,105.0,20.0,Single Point,OFF,OFF,OFF, Time = 00:00:20 OFF s,0.0000,None,,
16,120.0,20.0,Single Point,OFF,OFF,OFF, Time = 00:00:20 OFF s,0.0000,None,,
17,140.0,20.0,Single Point,OFF,OFF,OFF, Time = 00:00:20 OFF s,0.0000,None,,
18,160.0,20.0,Single Point,OFF,OFF,OFF, Time = 00:00:20 OFF s,0.0000,None,,
19,185.0,20.0,Single Point,OFF,OFF,OFF, Time = 00:00:20 OFF s,0.0000,None,,
20,200.0,20.0,Single Point,OFF,OFF,OFF, Time = 00:00:20 OFF s,0.0000,None,,
Results,,,,,,,,,,,
,,,,,,,,,,,
Test Averaging,Steps:,Viscosity,Torque,Speed,Shear Stress,Shear Rate,Temperature,Density,Accuracy,,
,(),(cP),(%),(RPM),(dyne/cm²),(¹/s),(°C),(g/cm³),(+/-cP),,
,,0.00,   0.0,0.00,0.00,0.000,---,0.0000,0.00,,
,,,,,,,,,,,
Step Averaging,Step,Viscosity,Torque,Speed,Shear Stress,Shear Rate,Temperature,Density,Accuracy,,
,(#),(cP),(%),(RPM),(dyne/cm²),(¹/s),(°C),(g/cm³),(+/-cP),,
,1,121.0,   3.7, 1.0,9.07,7.500,---,0.0000,32.70,,
,2,73.58,   4.5, 2.0,11.04,15.00,---,0.0000,16.35,,
,3,44.15,   5.4, 4.0,13.24,30.00,---,0.0000,8.18,,
,4,26.16,   6.4, 8.0,15.70,60.00,---,0.0000,4.09,,
,5,22.24,   6.8,10.0,16.68,75.00,---,0.0000,3.27,,
,6,19.62,   7.2,12.0,17.66,90.00,---,0.0000,2.73,,
,7,16.35,   8.0,16.0,19.62,120.0,---,0.0000,2.04,,
,8,13.90,   8.5,20.0,20.85,150.0,---,0.0000,1.64,,
,9,11.33,   9.7,28.0,23.79,210.0,---,0.0000,1.17,,
,10,9.63,  10.6,36.0,26.00,270.0,---,0.0000,0.91,,
,11,8.11,  11.9,48.0,29.18,360.0,---,0.0000,0.68,,
,12,7.19,  13.2,60.0,32.37,450.0,---,0.0000,0.55,,
,13,6.28,  14.4,75.0,35.32,562.5,---,0.0000,0.44,,
,14,5.81,  16.0,90.0,39.24,675.0,---,0.0000,0.36,,
,15,5.36,  17.2,105.0,42.18,787.5,---,0.0000,0.31,,
,16,5.04,  18.5,120.0,45.37,900.0,---,0.0000,0.27,,
,17,4.65,  19.9,140.0,48.80,1050,---,0.0000,0.23,,
,18,4.35,  21.3,160.0,52.24,1200,---,0.0000,0.20,,
,19,4.03,  22.8,185.0,55.92,1388,---,0.0000,0.18,,
,20,3.86,  23.6,200.0,57.88,1500,---,0.0000,0.16,,
,,,,,,,,,,,
Gel Time,Total Time,Peak Temp,Peak Temp Time,,,,,,,,
(mm:ss),(mm:ss),(°C),(mm:ss),,,,,,,,
---,00:07:10.0,--- ,°C,---,,,,,,,
,,,,,,,,,,,
,,,,,,,,,,,
,,,,,,,,,,,
DATA,,,,,,,,,,,
Step,Point,Time,Viscosity,Torque,Speed,Shear Stress,Shear Rate,Temperature,Density,Accuracy,
(#),(#),(s),(cP),(%),(RPM),(dyne/cm²),(¹/s),(°C),(g/cm³),(+/-cP),
1,1,30,121.0,   3.7, 1.0,9.07,7.500,---,0.0000,32.70,
2,2,60,73.58,   4.5, 2.0,11.04,15.00,---,0.0000,16.35,
3,3,90,44.15,   5.4, 4.0,13.24,30.00,---,0.0000,8.18,
4,4,110,26.16,   6.4, 8.0,15.70,60.00,---,0.0000,4.09,
5,5,130,22.24,   6.8,10.0,16.68,75.00,---,0.0000,3.27,
6,6,150,19.62,   7.2,12.0,17.66,90.00,---,0.0000,2.73,
7,7,170,16.35,   8.0,16.0,19.62,120.0,---,0.0000,2.04,
8,8,190,13.90,   8.5,20.0,20.85,150.0,---,0.0000,1.64,
9,9,210,11.33,   9.7,28.0,23.79,210.0,---,0.0000,1.17,
10,10,230,9.63,  10.6,36.0,26.00,270.0,---,0.0000,0.91,
11,11,250,8.11,  11.9,48.0,29.18,360.0,---,0.0000,0.68,
12,12,270,7.19,  13.2,60.0,32.37,450.0,---,0.0000,0.55,
13,13,290,6.28,  14.4,75.0,35.32,562.5,---,0.0000,0.44,
14,14,310,5.81,  16.0,90.0,39.24,675.0,---,0.0000,0.36,
15,15,330,5.36,  17.2,105.0,42.18,787.5,---,0.0000,0.31,
16,16,350,5.04,  18.5,120.0,45.37,900.0,---,0.0000,0.27,
17,17,370,4.65,  19.9,140.0,48.80,1050,---,0.0000,0.23,
18,18,390,4.35,  21.3,160.0,52.24,1200,---,0.0000,0.20,
19,19,410,4.03,  22.8,185.0,55.92,1388,---,0.0000,0.18,
20,20,430,3.86,  23.6,200.0,57.88,1500,---,0.0000,0.16,
