Repository: IEK-13/MatGraphAI

File: Mat2DevPlatform/Mat2DevAPI/data/Lukas/IrO2-15wt-ic013-1Prop086_1.csv
Column1,Column2,Column3,Column4,Column5,Column6,Column7,Column8,Column9,Column10,Column11,Column12,Column13
DVNX 2.1.6-9,VISCOSITY DATA REPORT,,,,,,,,,,,
,,,,,,,,,,,,
SAMPLE RUN INFORMATION,,,,,,,,,,,,
Test Start,09/28/22 15:59,Test End,09/28/22 16:06,Tester,Administrator, ,,,,,,
Instrument,RV (1.000000),S/N,86024291,Model,DVNXRVCJG,FWV,2.1.6-9,,,,,
Spindle,CP-40 (40),S/N,0,SMC, 0.327,SRC, 7.500,YMC, 0.000,,,
Global Limits,None,Temperature Offset,None,Temperature Control,No,Accessory,None,,,,,
File,,Test Data Saved, ,Test Data Saved by,,,,,,,,
Notes,,,,,,,,,,,,
,,,,,,,,,,,,
Test Method,,,,,,,,,,,,
Test Method File Name,Internal Memory/users/Lukas/Viscosity-test.dvt,Test Method Saved On,,Test Method Created By,,,,,,,,
Instructions,,,,,,,,,,,,
,,,,,,,,,,,,
Step,Speed,Temperature,Data Collection,Data Interval,Avg Duration,Collect point,End Condition,Density,QC Limits,,,
(#),(RPM),(°C),Type,(hh:mm:ss),(hh:mm:ss),at step end,Type Oper. Val. Tol Unit,(g/cm³),Type Low High Unit,,,
1, 1.0,20.0,Single Point,OFF,OFF,OFF, Time = 00:00:30 OFF s,0.0000,None,,,
2, 2.0,20.0,Single Point,OFF,OFF,OFF, Time = 00:00:30 OFF s,0.0000,None,,,
3, 4.0,20.0,Single Point,OFF,OFF,OFF, Time = 00:00:30 OFF s,0.0000,None,,,
4, 8.0,20.0,Single Point,OFF,OFF,OFF, Time = 00:00:20 OFF s,0.0000,None,,,
5,10.0,20.0,Single Point,OFF,OFF,OFF, Time = 00:00:20 OFF s,0.0000,None,,,
6,12.0,20.0,Single Point,OFF,OFF,OFF, Time = 00:00:20 OFF s,0.0000,None,,,
7,16.0,20.0,Single Point,OFF,OFF,OFF, Time = 00:00:20 OFF s,0.0000,None,,,
8,20.0,20.0,Single Point,OFF,OFF,OFF, Time = 00:00:20 OFF s,0.0000,None,,,
9,28.0,20.0,Single Point,OFF,OFF,OFF, Time = 00:00:20 OFF s,0.0000,None,,,
10,36.0,20.0,Single Point,OFF,OFF,OFF, Time = 00:00:20 OFF s,0.0000,None,,,
11,48.0,20.0,Single Point,OFF,OFF,OFF, Time = 00:00:20 OFF s,0.0000,None,,,
12,60.0,20.0,Single Point,OFF,OFF,OFF, Time = 00:00:20 OFF s,0.0000,None,,,
13,75.0,20.0,Single Point,OFF,OFF,OFF, Time = 00:00:20 OFF s,0.0000,None,,,
14,90.0,20.0,Single Point,OFF,OFF,OFF, Time = 00:00:20 OFF s,0.0000,None,,,
15,105.0,20.0,Single Point,OFF,OFF,OFF, Time = 00:00:20 OFF s,0.0000,None,,,
16,120.0,20.0,Single Point,OFF,OFF,OFF, Time = 00:00:20 OFF s,0.0000,None,,,
17,140.0,20.0,Single Point,OFF,OFF,OFF, Time = 00:00:20 OFF s,0.0000,None,,,
18,160.0,20.0,Single Point,OFF,OFF,OFF, Time = 00:00:20 OFF s,0.0000,None,,,
19,185.0,20.0,Single Point,OFF,OFF,OFF, Time = 00:00:20 OFF s,0.0000,None,,,
20,200.0,20.0,Single Point,OFF,OFF,OFF, Time = 00:00:20 OFF s,0.0000,None,,,
Results,,,,,,,,,,,,
,,,,,,,,,,,,
Test Averaging,Steps:,Viscosity,Torque,Speed,Shear Stress,Shear Rate,Temperature,Density,Accuracy,,,
,(),(cP),(%),(RPM),(dyne/cm²),(¹/s),(°C),(g/cm³),(+/-cP),,,
,,0.00,   0.0,0.00,0.00,0.000,---,0.0000,0.00,,,
,,,,,,,,,,,,
Step Averaging,Step,Viscosity,Torque,Speed,Shear Stress,Shear Rate,Temperature,Density,Accuracy,,,
,(#),(cP),(%),(RPM),(dyne/cm²),(¹/s),(°C),(g/cm³),(+/-cP),,,
,1,0.00,   0.0, 1.0,0.00,7.500,---,0.0000,32.70,,,
,2,3.27,   0.2, 2.0,0.49,15.00,---,0.0000,16.35,,,
,3,2.45,   0.3, 4.0,0.74,30.00,---,0.0000,8.18,,,
,4,2.04,   0.5, 8.0,1.23,60.00,---,0.0000,4.09,,,
,5,1.96,   0.6,10.0,1.47,75.00,---,0.0000,3.27,,,
,6,2.18,   0.8,12.0,1.96,90.00,---,0.0000,2.73,,,
,7,2.04,   1.0,16.0,2.45,120.0,---,0.0000,2.04,,,
,8,2.13,   1.3,20.0,3.19,150.0,---,0.0000,1.64,,,
,9,2.10,   1.8,28.0,4.41,210.0,---,0.0000,1.17,,,
,10,2.09,   2.3,36.0,5.64,270.0,---,0.0000,0.91,,,
,11,2.11,   3.1,48.0,7.60,360.0,---,0.0000,0.68,,,
,12,2.07,   3.8,60.0,9.32,450.0,---,0.0000,0.55,,,
,13,2.09,   4.8,75.0,11.77,562.5,---,0.0000,0.44,,,
,14,2.07,   5.7,90.0,13.98,675.0,---,0.0000,0.36,,,
,15,2.06,   6.6,105.0,16.19,787.5,---,0.0000,0.31,,,
,16,2.04,   7.5,120.0,18.39,900.0,---,0.0000,0.27,,,
,17,2.03,   8.7,140.0,21.34,1050,---,0.0000,0.23,,,
,18,2.02,   9.9,160.0,24.28,1200,---,0.0000,0.20,,,
,19,2.02,  11.4,185.0,27.96,1388,---,0.0000,0.18,,,
,20,1.99,  12.2,200.0,29.92,1500,---,0.0000,0.16,,,
,,,,,,,,,,,,
,,,,,,,,,,,,
,,,,,,,,,,,,
,,,,,,,,,,,,
,,,,,,,,,,,,
,,,,,,,,,,,,
,,,,,,,,,,,,
DATA,,,,,,,,,,,,
Step,Point,Time,Viscosity,Torque,Speed,Shear Stress,Shear Rate,Temperature,Density,Accuracy,,
(#),(#),(s),(cP),(%),(RPM),(dyne/cm²),(¹/s),(°C),(g/cm³),(+/-cP),,
1,1,30,0.00,   0.0, 1.0,0.00,7.500,---,0.0000,32.70,,
2,2,60,3.27,   0.2, 2.0,0.49,15.00,---,0.0000,16.35,,
3,3,90,2.45,   0.3, 4.0,0.74,30.00,---,0.0000,8.18,,
4,4,110,2.04,   0.5, 8.0,1.23,60.00,---,0.0000,4.09,,
5,5,130,1.96,   0.6,10.0,1.47,75.00,---,0.0000,3.27,,
6,6,150,2.18,   0.8,12.0,1.96,90.00,---,0.0000,2.73,,
7,7,170,2.04,   1.0,16.0,2.45,120.0,---,0.0000,2.04,,
8,8,190,2.13,   1.3,20.0,3.19,150.0,---,0.0000,1.64,,
9,9,210,2.10,   1.8,28.0,4.41,210.0,---,0.0000,1.17,,
10,10,230,2.09,   2.3,36.0,5.64,270.0,---,0.0000,0.91,,
11,11,250,2.11,   3.1,48.0,7.60,360.0,---,0.0000,0.68,,
12,12,270,2.07,   3.8,60.0,9.32,450.0,---,0.0000,0.55,,
13,13,290,2.09,   4.8,75.0,11.77,562.5,---,0.0000,0.44,,
14,14,310,2.07,   5.7,90.0,13.98,675.0,---,0.0000,0.36,,
15,15,330,2.06,   6.6,105.0,16.19,787.5,---,0.0000,0.31,,
16,16,350,2.04,   7.5,120.0,18.39,900.0,---,0.0000,0.27,,
17,17,370,2.03,   8.7,140.0,21.34,1050,---,0.0000,0.23,,
18,18,390,2.02,   9.9,160.0,24.28,1200,---,0.0000,0.20,,
19,19,410,2.02,  11.4,185.0,27.96,1388,---,0.0000,0.18,,
20,20,430,1.99,  12.2,200.0,29.92,1500,---,0.0000,0.16,,
20,20,430,1.99,  12.2,200.0,29.92,1500,---,0.0000,0.16,,
20,20,430,1.99,  12.2,200.0,29.92,1500,---,0.0000,0.16,,

File: Mat2DevPlatform/Mat2DevAPI/data/Lukas/IrO2-Ink-35wt-1Prop086-20ml.csv
Type,Sample Name,S/W Version,Serial Number,Measurement Date and Time,Z-Average (d.nm),PdI,Sizes[1] (d.nm),Sizes[2] (d.nm),Sizes[3] (d.nm),Sizes[4] (d.nm),Sizes[5] (d.nm),Sizes[6] (d.nm),Sizes[7] (d.nm),Sizes[8] (d.nm),Sizes[9] (d.nm),Sizes[10] (d.nm),Sizes[11] (d.nm),Sizes[12] (d.nm),Sizes[13] (d.nm),Sizes[14] (d.nm),Sizes[15] (d.nm),Sizes[16] (d.nm),Sizes[17] (d.nm),Sizes[18] (d.nm),Sizes[19] (d.nm),Sizes[20] (d.nm),Sizes[21] (d.nm),Sizes[22] (d.nm),Sizes[23] (d.nm),Sizes[24] (d.nm),Sizes[25] (d.nm),Sizes[26] (d.nm),Sizes[27] (d.nm),Sizes[28] (d.nm),Sizes[29] (d.nm),Sizes[30] (d.nm),Sizes[31] (d.nm),Sizes[32] (d.nm),Sizes[33] (d.nm),Sizes[34] (d.nm),Sizes[35] (d.nm),Sizes[36] (d.nm),Sizes[37] (d.nm),Sizes[38] (d.nm),Sizes[39] (d.nm),Sizes[40] (d.nm),Sizes[41] (d.nm),Sizes[42] (d.nm),Sizes[43] (d.nm),Sizes[44] (d.nm),Sizes[45] (d.nm),Sizes[46] (d.nm),Sizes[47] (d.nm),Sizes[48] (d.nm),Sizes[49] (d.nm),Sizes[50] (d.nm),Sizes[51] (d.nm),Sizes[52] (d.nm),Sizes[53] (d.nm),Sizes[54] (d.nm),Sizes[55] (d.nm),Sizes[56] (d.nm),Sizes[57] (d.nm),Sizes[58] (d.nm),Sizes[59] (d.nm),Sizes[60] (d.nm),Sizes[61] (d.nm),Sizes[62] (d.nm),Sizes[63] (d.nm),Sizes[64] (d.nm),Sizes[65] (d.nm),Sizes[66] (d.nm),Sizes[67] (d.nm),Sizes[68] (d.nm),Sizes[69] (d.nm),Sizes[70] (d.nm),Intensities[1] (Percent),Intensities[2] (Percent),Intensities[3] (Percent),Intensities[4] (Percent),Intensities[5] (Percent),Intensities[6] (Percent),Intensities[7] (Percent),Intensities[8] (Percent),Intensities[9] (Percent),Intensities[10] (Percent),Intensities[11] (Percent),Intensities[12] (Percent),Intensities[13] (Percent),Intensities[14] (Percent),Intensities[15] (Percent),Intensities[16] (Percent),Intensities[17] (Percent),Intensities[18] (Percent),Intensities[19] (Percent),Intensities[20] (Percent),Intensities[21] (Percent),Intensities[22] (Percent),Intensities[23] (Percent),Intensities[24] (Percent),Intensities[25] (Percent),Intensities[26] (Percent),Intensities[27] (Percent),Intensities[28] (Percent),Intensities[29] (Percent),Intensities[30] (Percent),Intensities[31] (Percent),Intensities[32] (Percent),Intensities[33] (Percent),Intensities[34] (Percent),Intensities[35] (Percent),Intensities[36] (Percent),Intensities[37] (Percent),Intensities[38] (Percent),Intensities[39] (Percent),Intensities[40] (Percent),Intensities[41] (Percent),Intensities[42] (Percent),Intensities[43] (Percent),Intensities[44] (Percent),Intensities[45] (Percent),Intensities[46] (Percent),Intensities[47] (Percent),Intensities[48] (Percent),Intensities[49] (Percent),Intensities[50] (Percent),Intensities[51] (Percent),Intensities[52] (Percent),Intensities[53] (Percent),Intensities[54] (Percent),Intensities[55] (Percent),Intensities[56] (Percent),Intensities[57] (Percent),Intensities[58] (Percent),Intensities[59] (Percent),Intensities[60] (Percent),Intensities[61] (Percent),Intensities[62] (Percent),Intensities[63] (Percent),Intensities[64] (Percent),Intensities[65] (Percent),Intensities[66] (Percent),Intensities[67] (Percent),Intensities[68] (Percent),Intensities[69] (Percent),Intensities[70] (Percent),Volumes[1] (Percent),Volumes[2] (Percent),Volumes[3] (Percent),Volumes[4] (Percent),Volumes[5] (Percent),Volumes[6] (Percent),Volumes[7] (Percent),Volumes[8] (Percent),Volumes[9] (Percent),Volumes[10] (Percent),Volumes[11] (Percent),Volumes[12] (Percent),Volumes[13] (Percent),Volumes[14] (Percent),Volumes[15] (Percent),Volumes[16] (Percent),Volumes[17] (Percent),Volumes[18] (Percent),Volumes[19] (Percent),Volumes[20] (Percent),Volumes[21] (Percent),Volumes[22] (Percent),Volumes[23] (Percent),Volumes[24] (Percent),Volumes[25] (Percent),Volumes[26] (Percent),Volumes[27] (Percent),Volumes[28] (Percent),Volumes[29] (Percent),Volumes[30] (Percent),Volumes[31] (Percent),Volumes[32] (Percent),Volumes[33] (Percent),Volumes[34] (Percent),Volumes[35] (Percent),Volumes[36] (Percent),Volumes[37] (Percent),Volumes[38] (Percent),Volumes[39] (Percent),Volumes[40] (Percent),Volumes[41] (Percent),Volumes[42] (Percent),Volumes[43] (Percent),Volumes[44] (Percent),Volumes[45] (Percent),Volumes[46] (Percent),Volumes[47] (Percent),Volumes[48] (Percent),Volumes[49] (Percent),Volumes[50] (Percent),Volumes[51] (Percent),Volumes[52] (Percent),Volumes[53] (Percent),Volumes[54] (Percent),Volumes[55] (Percent),Volumes[56] (Percent),Volumes[57] (Percent),Volumes[58] (Percent),Volumes[59] (Percent),Volumes[60] (Percent),Volumes[61] (Percent),Volumes[62] (Percent),Volumes[63] (Percent),Volumes[64] (Percent),Volumes[65] (Percent),Volumes[66] (Percent),Volumes[67] (Percent),Volumes[68] (Percent),Volumes[69] (Percent),Volumes[70] (Percent)
,,,,,,,,,,,,,,,,,,,,,,,,,,,,,,,,,,,,,,,,,,,,,,,,,,,,,,,,,,,,,,,,,,,,,,,,,,,,,,,,,,,,,,,,,,,,,,,,,,,,,,,,,,,,,,,,,,,,,,,,,,,,,,,,,,,,,,,,,,,,,,,,,,,,,,,,,,,,,,,,,,,,,,,,,,,,,,,,,,,,,,,,,,,,,,,,,,,,,,,,,,,,,,,,,,,,,,,,
Size,IrO2-Ink-35wt-1prop09-2 1,802,MAL1098099,8/25/2022 16:44,394,0.209,0.4,0.4632,0.5365,0.6213,0.7195,0.8332,0.9649,1.117,1.294,1.499,1.736,2.01,2.328,2.696,3.122,3.615,4.187,4.849,5.615,6.503,7.531,8.721,10.1,11.7,13.54,15.69,18.17,21.04,24.36,28.21,32.67,37.84,43.82,50.75,58.77,68.06,78.82,91.28,105.7,122.4,141.8,164.2,190.1,220.2,255,295.3,342,396.1,458.7,531.2,615.1,712.4,825,955.4,1106,1281,1484,1718,1990,2305,2669,3091,3580,4145,4801,5560,6439,7456,8635,10000,0,0,0,0,0,0,0,0,0,0,0,0,0,0,0,0,0,0,0,0,0,0,0,0,0,0,0,0,0,0,0,0,0,0,0,0,0,0,0,0,0,0.5,1.9,4.3,7.3,10.2,12.5,13.7,13.6,12.2,9.9,7.1,4.3,2,0.6,0,0,0,0,0,0,0,0,0,0,0,0,0,0,0,0,0,0,0,0,0,0,0,0,0,0,0,0,0,0,0,0,0,0,0,0,0,0,0,0,0,0,0,0,0,0,0,0,0,0,0,0,0,0,0,0.1,0.6,2.2,5.6,11.2,15.5,14.5,11.3,9.3,8.2,7.2,6,4.4,2.6,1.1,0.2,0,0,0,0,0,0,0,0,0,0,0,0,0,0
Size,IrO2-Ink-35wt-1prop09-2 2,802,MAL1098099,8/25/2022 16:46,391.9,0.268,0.4,0.4632,0.5365,0.6213,0.7195,0.8332,0.9649,1.117,1.294,1.499,1.736,2.01,2.328,2.696,3.122,3.615,4.187,4.849,5.615,6.503,7.531,8.721,10.1,11.7,13.54,15.69,18.17,21.04,24.36,28.21,32.67,37.84,43.82,50.75,58.77,68.06,78.82,91.28,105.7,122.4,141.8,164.2,190.1,220.2,255,295.3,342,396.1,458.7,531.2,615.1,712.4,825,955.4,1106,1281,1484,1718,1990,2305,2669,3091,3580,4145,4801,5560,6439,7456,8635,10000,0,0,0,0,0,0,0,0,0,0,0,0,0,0,0,0,0,0,0,0,0,0,0,0,0,0,0,0,0,0,0,0,0,0,0,0,0.2,0.5,0.8,1.1,1.5,2.3,3.4,4.9,6.5,8.1,9.4,10.2,10.3,9.8,8.6,7,5.2,3.5,2,0.9,0.2,0,0,0,0,0.1,0.4,0.7,1,1.3,0,0,0,0,0,0,0,0,0,0,0,0,0,0,0,0,0,0,0,0,0,0,0,0,0,0,0,0,0,0,0,0,0,0,0,0,0,0,0,0,0.1,0.2,0.3,0.4,0.6,1,1.9,3.3,5.5,6.9,6.2,4.7,4,3.7,3.5,3.3,3,2.4,1.8,1,0.4,0.1,0,0,0.2,1,3.1,7.4,14,14.5,5.6,0,0,0
Size,IrO2-Ink-35wt-1prop09-2 3,802,MAL1098099,8/25/2022 16:48,386.6,0.231,0.4,0.4632,0.5365,0.6213,0.7195,0.8332,0.9649,1.117,1.294,1.499,1.736,2.01,2.328,2.696,3.122,3.615,4.187,4.849,5.615,6.503,7.531,8.721,10.1,11.7,13.54,15.69,18.17,21.04,24.36,28.21,32.67,37.84,43.82,50.75,58.77,68.06,78.82,91.28,105.7,122.4,141.8,164.2,190.1,220.2,255,295.3,342,396.1,458.7,531.2,615.1,712.4,825,955.4,1106,1281,1484,1718,1990,2305,2669,3091,3580,4145,4801,5560,6439,7456,8635,10000,0,0,0,0,0,0,0,0,0,0,0,0,0,0,0,0,0,0,0,0,0,0,0,0,0,0,0,0,0,0,0,0,0,0,0,0,0,0,0,0,0.6,1.8,3.6,5.8,7.8,9.5,10.7,11.1,10.8,9.8,8.4,6.7,4.9,3.3,1.9,0.9,0.3,0,0,0,0,0.1,0.2,0.4,0.6,0.7,0,0,0,0,0,0,0,0,0,0,0,0,0,0,0,0,0,0,0,0,0,0,0,0,0,0,0,0,0,0,0,0,0,0,0,0,0,0,0,0,0,0,0,0.1,0.3,1,2.4,4.7,7.9,9.8,8.5,6.2,5,4.5,4.2,3.9,3.4,2.8,2,1.2,0.6,0.2,0,0,0.2,0.8,2.4,5.2,9.4,9.6,3.6,0,0,0
,,,,,,,,,,,,,,,,,,,,,,,,,,,,,,,,,,,,,,,,,,,,,,,,,,,,,,,,,,,,,,,,,,,,,,,,,,,,,,,,,,,,,,,,,,,,,,,,,,,,,,,,,,,,,,,,,,,,,,,,,,,,,,,,,,,,,,,,,,,,,,,,,,,,,,,,,,,,,,,,,,,,,,,,,,,,,,,,,,,,,,,,,,,,,,,,,,,,,,,,,,,,,,,,,,,,,,,,
Size,IrO2-Ink-35wt-1prop09-2 1,802,MAL1098099,8/25/2022 16:54,382.1,0.174,0.4,0.4632,0.5365,0.6213,0.7195,0.8332,0.9649,1.117,1.294,1.499,1.736,2.01,2.328,2.696,3.122,3.615,4.187,4.849,5.615,6.503,7.531,8.721,10.1,11.7,13.54,15.69,18.17,21.04,24.36,28.21,32.67,37.84,43.82,50.75,58.77,68.06,78.82,91.28,105.7,122.4,141.8,164.2,190.1,220.2,255,295.3,342,396.1,458.7,531.2,615.1,712.4,825,955.4,1106,1281,1484,1718,1990,2305,2669,3091,3580,4145,4801,5560,6439,7456,8635,10000,0,0,0,0,0,0,0,0,0,0,0,0,0,0,0,0,0,0,0,0,0,0,0,0,0,0,0,0,0,0,0,0,0,0,0,0,0,0,0.2,0.5,1,1.9,3.2,4.9,6.9,8.8,10.5,11.5,11.8,11.2,9.8,7.7,5.4,3.1,1.4,0.3,0,0,0,0,0,0,0,0,0,0,0,0,0,0,0,0,0,0,0,0,0,0,0,0,0,0,0,0,0,0,0,0,0,0,0,0,0,0,0,0,0,0,0,0,0,0,0,0,0,0,0,0,0.1,0.3,0.7,1.5,3.2,6.1,10.4,13.5,12.3,9.6,8.1,7.5,7.2,6.6,5.5,4,2.3,0.9,0.2,0,0,0,0,0,0,0,0,0,0,0,0,0
Size,IrO2-Ink-35wt-1prop09-2 2,802,MAL1098099,8/25/2022 16:57,388.1,0.204,0.4,0.4632,0.5365,0.6213,0.7195,0.8332,0.9649,1.117,1.294,1.499,1.736,2.01,2.328,2.696,3.122,3.615,4.187,4.849,5.615,6.503,7.531,8.721,10.1,11.7,13.54,15.69,18.17,21.04,24.36,28.21,32.67,37.84,43.82,50.75,58.77,68.06,78.82,91.28,105.7,122.4,141.8,164.2,190.1,220.2,255,295.3,342,396.1,458.7,531.2,615.1,712.4,825,955.4,1106,1281,1484,1718,1990,2305,2669,3091,3580,4145,4801,5560,6439,7456,8635,10000,0,0,0,0,0,0,0,0,0,0,0,0,0,0,0,0,0,0,0,0,0,0,0,0,0,0,0,0,0,0,0,0,0,0,0.1,0.4,0.5,0.4,0.2,0.2,0.5,1.3,2.6,4.4,6.5,8.6,10.3,11.4,11.7,11.2,9.8,7.9,5.7,3.6,1.9,0.7,0.1,0,0,0,0,0,0,0,0,0,0,0,0,0,0,0,0,0,0,0,0,0,0,0,0,0,0,0,0,0,0,0,0,0,0,0,0,0,0,0,0,0,0,0,0,0,0,0.1,0.3,0.4,0.4,0.3,0.2,0.1,0.4,1.1,2.7,5.5,9.9,13,12,9.3,8,7.4,7.2,6.7,5.8,4.5,3,1.5,0.4,0.1,0,0,0,0,0,0,0,0,0,0,0,0
Size,IrO2-Ink-35wt-1prop09-2 3,802,MAL1098099,8/25/2022 16:59,407.5,0.217,0.4,0.4632,0.5365,0.6213,0.7195,0.8332,0.9649,1.117,1.294,1.499,1.736,2.01,2.328,2.696,3.122,3.615,4.187,4.849,5.615,6.503,7.531,8.721,10.1,11.7,13.54,15.69,18.17,21.04,24.36,28.21,32.67,37.84,43.82,50.75,58.77,68.06,78.82,91.28,105.7,122.4,141.8,164.2,190.1,220.2,255,295.3,342,396.1,458.7,531.2,615.1,712.4,825,955.4,1106,1281,1484,1718,1990,2305,2669,3091,3580,4145,4801,5560,6439,7456,8635,10000,0,0,0,0,0,0,0,0,0,0,0,0,0,0,0,0,0,0,0,0,0,0,0,0,0,0,0,0,0,0,0,0,0,0,0,0,0,0,0,0,0,0.4,1.6,3.8,6.5,9.3,11.6,13,13.2,12.3,10.4,8,5.4,3,1.3,0.3,0,0,0,0,0,0,0,0,0,0,0,0,0,0,0,0,0,0,0,0,0,0,0,0,0,0,0,0,0,0,0,0,0,0,0,0,0,0,0,0,0,0,0,0,0,0,0,0,0,0,0,0,0,0,0.1,0.5,1.9,4.9,10.1,14.1,13.4,10.7,9,8.3,7.7,6.8,5.5,3.9,2.2,0.9,0.2,0,0,0,0,0,0,0,0,0,0,0,0,0
,,,,,,,,,,,,,,,,,,,,,,,,,,,,,,,,,,,,,,,,,,,,,,,,,,,,,,,,,,,,,,,,,,,,,,,,,,,,,,,,,,,,,,,,,,,,,,,,,,,,,,,,,,,,,,,,,,,,,,,,,,,,,,,,,,,,,,,,,,,,,,,,,,,,,,,,,,,,,,,,,,,,,,,,,,,,,,,,,,,,,,,,,,,,,,,,,,,,,,,,,,,,,,,,,,,,,,,,
Size,IrO2-Ink-35wt-1prop09-2 1,802,MAL1098099,8/25/2022 17:03,361.8,0.17,0.4,0.4632,0.5365,0.6213,0.7195,0.8332,0.9649,1.117,1.294,1.499,1.736,2.01,2.328,2.696,3.122,3.615,4.187,4.849,5.615,6.503,7.531,8.721,10.1,11.7,13.54,15.69,18.17,21.04,24.36,28.21,32.67,37.84,43.82,50.75,58.77,68.06,78.82,91.28,105.7,122.4,141.8,164.2,190.1,220.2,255,295.3,342,396.1,458.7,531.2,615.1,712.4,825,955.4,1106,1281,1484,1718,1990,2305,2669,3091,3580,4145,4801,5560,6439,7456,8635,10000,0,0,0,0,0,0,0,0,0,0,0,0,0,0,0,0,0,0,0,0,0,0,0,0,0,0,0,0,0,0,0,0,0,0,0,0,0,0,0,0,0.1,1.4,3.8,6.9,9.8,12.1,13.3,13.3,12.1,10.1,7.6,5.1,2.9,1.3,0.3,0,0,0,0,0,0,0,0,0,0,0,0,0,0,0,0,0,0,0,0,0,0,0,0,0,0,0,0,0,0,0,0,0,0,0,0,0,0,0,0,0,0,0,0,0,0,0,0,0,0,0,0,0,0,0,0.3,1.3,3.8,8,14,17.6,15,10.6,8,6.5,5.4,4.2,2.9,1.6,0.6,0.1,0,0,0,0,0,0,0,0,0,0,0,0,0,0
Size,IrO2-Ink-35wt-1prop09-2 2,802,MAL1098099,8/25/2022 17:06,361.5,0.219,0.4,0.4632,0.5365,0.6213,0.7195,0.8332,0.9649,1.117,1.294,1.499,1.736,2.01,2.328,2.696,3.122,3.615,4.187,4.849,5.615,6.503,7.531,8.721,10.1,11.7,13.54,15.69,18.17,21.04,24.36,28.21,32.67,37.84,43.82,50.75,58.77,68.06,78.82,91.28,105.7,122.4,141.8,164.2,190.1,220.2,255,295.3,342,396.1,458.7,531.2,615.1,712.4,825,955.4,1106,1281,1484,1718,1990,2305,2669,3091,3580,4145,4801,5560,6439,7456,8635,10000,0,0,0,0,0,0,0,0,0,0,0,0,0,0,0,0,0,0,0,0,0,0,0,0,0,0,0,0,0,0,0,0,0,0,0,0,0,0,0,0,0,1.3,3.9,7.3,10.5,12.8,13.9,13.5,11.8,9.3,6.5,3.8,1.7,0.5,0,0,0,0,0,0,0,0.1,0.3,0.6,1,1.3,0,0,0,0,0,0,0,0,0,0,0,0,0,0,0,0,0,0,0,0,0,0,0,0,0,0,0,0,0,0,0,0,0,0,0,0,0,0,0,0,0,0,0,0,0.1,0.7,2.3,5,8.7,10.8,9.1,6.3,4.5,3.5,2.7,1.8,1,0.4,0.1,0,0,0,0,0,0.1,0.6,2.5,6.6,13.3,14.2,5.5,0,0,0
Size,IrO2-Ink-35wt-1prop09-2 3,802,MAL1098099,8/25/2022 17:08,357.8,0.216,0.4,0.4632,0.5365,0.6213,0.7195,0.8332,0.9649,1.117,1.294,1.499,1.736,2.01,2.328,2.696,3.122,3.615,4.187,4.849,5.615,6.503,7.531,8.721,10.1,11.7,13.54,15.69,18.17,21.04,24.36,28.21,32.67,37.84,43.82,50.75,58.77,68.06,78.82,91.28,105.7,122.4,141.8,164.2,190.1,220.2,255,295.3,342,396.1,458.7,531.2,615.1,712.4,825,955.4,1106,1281,1484,1718,1990,2305,2669,3091,3580,4145,4801,5560,6439,7456,8635,10000,0,0,0,0,0,0,0,0,0,0,0,0,0,0,0,0,0,0,0,0,0,0,0,0,0,0,0,0,0,0,0,0,0,0,0,0,0,0,0,0,0.1,1.7,4.7,8.1,11.2,13.1,13.6,12.8,10.9,8.4,5.7,3.3,1.5,0.4,0,0,0,0,0,0,0.1,0.2,0.6,0.9,1.3,1.5,0,0,0,0,0,0,0,0,0,0,0,0,0,0,0,0,0,0,0,0,0,0,0,0,0,0,0,0,0,0,0,0,0,0,0,0,0,0,0,0,0,0,0,0,0.2,0.8,2.4,4.8,8.1,9.8,8,5.3,3.7,2.8,2.1,1.4,0.8,0.3,0.1,0,0,0,0,0.1,0.4,1.6,4.1,8.4,14.6,14.6,5.5,0,0,0

File: Mat2DevPlatform/Mat2DevAPI/data/Lukas/UmicorePtC-IC065-1Prop088_1.csv
Column1,Column2,Column3,Column4,Column5,Column6,Column7,Column8,Column9,Column10,Column11
DVNX 2.1.6-9,VISCOSITY DATA REPORT,,,,,,,,,
,,,,,,,,,,
SAMPLE RUN INFORMATION,,,,,,,,,,
Test Start,08/30/22 9:53,Test End,08/30/22 10:00,Tester,Administrator, ,,,,
Instrument,RV (1.000000),S/N,86024291,Model,DVNXRVCJG,FWV,2.1.6-9,,,
Spindle,CP-40 (40),S/N,0,SMC, 0.327,SRC, 7.500,YMC, 0.000,
Global Limits,None,Temperature Offset,None,Temperature Control,No,Accessory,None,,,
File,,Test Data Saved, ,Test Data Saved by,,,,,,
Notes,,,,,,,,,,
,,,,,,,,,,
Test Method,,,,,,,,,,
Test Method File Name,Viscosity-test.dvt,Test Method Saved On,,Test Method Created By,,,,,,
Instructions,,,,,,,,,,
,,,,,,,,,,
Step,Speed,Temperature,Data Collection,Data Interval,Avg Duration,Collect point,End Condition,Density,QC Limits,
(#),(RPM),(°C),Type,(hh:mm:ss),(hh:mm:ss),at step end,Type Oper. Val. Tol Unit,(g/cm³),Type Low High Unit,
1, 1.0,20.0,Single Point,OFF,OFF,OFF, Time = 00:00:30 OFF s,0.0000,None,
2, 2.0,20.0,Single Point,OFF,OFF,OFF, Time = 00:00:30 OFF s,0.0000,None,
3, 4.0,20.0,Single Point,OFF,OFF,OFF, Time = 00:00:30 OFF s,0.0000,None,
4, 8.0,20.0,Single Point,OFF,OFF,OFF, Time = 00:00:20 OFF s,0.0000,None,
5,10.0,20.0,Single Point,OFF,OFF,OFF, Time = 00:00:20 OFF s,0.0000,None,
6,12.0,20.0,Single Point,OFF,OFF,OFF, Time = 00:00:20 OFF s,0.0000,None,
7,16.0,20.0,Single Point,OFF,OFF,OFF, Time = 00:00:20 OFF s,0.0000,None,
8,20.0,20.0,Single Point,OFF,OFF,OFF, Time = 00:00:20 OFF s,0.0000,None,
9,28.0,20.0,Single Point,OFF,OFF,OFF, Time = 00:00:20 OFF s,0.0000,None,
10,36.0,20.0,Single Point,OFF,OFF,OFF, Time = 00:00:20 OFF s,0.0000,None,
11,48.0,20.0,Single Point,OFF,OFF,OFF, Time = 00:00:20 OFF s,0.0000,None,
12,60.0,20.0,Single Point,OFF,OFF,OFF, Time = 00:00:20 OFF s,0.0000,None,
13,75.0,20.0,Single Point,OFF,OFF,OFF, Time = 00:00:20 OFF s,0.0000,None,
14,90.0,20.0,Single Point,OFF,OFF,OFF, Time = 00:00:20 OFF s,0.0000,None,
15,105.0,20.0,Single Point,OFF,OFF,OFF, Time = 00:00:20 OFF s,0.0000,None,
16,120.0,20.0,Single Point,OFF,OFF,OFF, Time = 00:00:20 OFF s,0.0000,None,
17,140.0,20.0,Single Point,OFF,OFF,OFF, Time = 00:00:20 OFF s,0.0000,None,
18,160.0,20.0,Single Point,OFF,OFF,OFF, Time = 00:00:20 OFF s,0.0000,None,
19,185.0,20.0,Single Point,OFF,OFF,OFF, Time = 00:00:20 OFF s,0.0000,None,
20,200.0,20.0,Single Point,OFF,OFF,OFF, Time = 00:00:20 OFF s,0.0000,None,
Results,,,,,,,,,,
,,,,,,,,,,
Test Averaging,Steps:,Viscosity,Torque,Speed,Shear Stress,Shear Rate,Temperature,Density,Accuracy,
,(),(cP),(%),(RPM),(dyne/cm²),(¹/s),(°C),(g/cm³),(+/-cP),
,,0.00,   0.0,0.00,0.00,0.000,---,0.0000,0.00,
,,,,,,,,,,
Step Averaging,Step,Viscosity,Torque,Speed,Shear Stress,Shear Rate,Temperature,Density,Accuracy,
,(#),(cP),(%),(RPM),(dyne/cm²),(¹/s),(°C),(g/cm³),(+/-cP),
,1,392.4,  12.0, 1.0,29.43,7.500,---,0.0000,32.70,
,2,202.7,  12.4, 2.0,30.41,15.00,---,0.0000,16.35,
,3,116.9,  14.3, 4.0,35.07,30.00,---,0.0000,8.18,
,4,66.22,  16.2, 8.0,39.73,60.00,---,0.0000,4.09,
,5,57.23,  17.5,10.0,42.92,75.00,---,0.0000,3.27,
,6,51.50,  18.9,12.0,46.35,90.00,---,0.0000,2.73,
,7,43.12,  21.1,16.0,51.75,120.0,---,0.0000,2.04,
,8,38.91,  23.8,20.0,58.37,150.0,---,0.0000,1.64,
,9,32.93,  28.2,28.0,69.16,210.0,---,0.0000,1.17,
,10,30.25,  33.3,36.0,81.67,270.0,---,0.0000,0.91,
,11,27.52,  40.4,48.0,99.08,360.0,---,0.0000,0.68,
,12,26.05,  47.8,60.0,117.2,450.0,---,0.0000,0.55,
,13,24.63,  56.5,75.0,138.6,562.5,---,0.0000,0.44,
,14,23.65,  65.1,90.0,159.7,675.0,---,0.0000,0.36,
,15,22.73,  73.0,105.0,179.0,787.5,---,0.0000,0.31,
,16,21.83,  80.1,120.0,196.4,900.0,---,0.0000,0.27,
,17,20.51,  87.8,140.0,215.3,1050,---,0.0000,0.23,
,18,19.31,  94.5,160.0,231.8,1200,---,0.0000,0.20,
,19,0.00,   0.0,185.0,249.9,1388,---,0.0000,0.18,
,20,0.00,   0.0,200.0,260.7,1500,---,0.0000,0.16,
,,,,,,,,,,
Gel Time,Total Time,Peak Temp,Peak Temp Time,,,,,,,
(mm:ss),(mm:ss),(°C),(mm:ss),,,,,,,
---,00:07:10.0,--- ,°C,---,,,,,,
,,,,,,,,,,
,,,,,,,,,,
,,,,,,,,,,
DATA,,,,,,,,,,
Step,Point,Time,Viscosity,Torque,Speed,Shear Stress,Shear Rate,Temperature,Density,Accuracy
(#),(#),(s),(cP),(%),(RPM),(dyne/cm²),(¹/s),(°C),(g/cm³),(+/-cP)
1,1,30,392.4,  12.0, 1.0,29.43,7.500,---,0.0000,32.70
2,2,60,202.7,  12.4, 2.0,30.41,15.00,---,0.0000,16.35
3,3,90,116.9,  14.3, 4.0,35.07,30.00,---,0.0000,8.18
4,4,110,66.22,  16.2, 8.0,39.73,60.00,---,0.0000,4.09
5,5,130,57.23,  17.5,10.0,42.92,75.00,---,0.0000,3.27
6,6,150,51.50,  18.9,12.0,46.35,90.00,---,0.0000,2.73
7,7,170,43.12,  21.1,16.0,51.75,120.0,---,0.0000,2.04
8,8,190,38.91,  23.8,20.0,58.37,150.0,---,0.0000,1.64
9,9,210,32.93,  28.2,28.0,69.16,210.0,---,0.0000,1.17
10,10,230,30.25,  33.3,36.0,81.67,270.0,---,0.0000,0.91
11,11,250,27.52,  40.4,48.0,99.08,360.0,---,0.0000,0.68
12,12,270,26.05,  47.8,60.0,117.2,450.0,---,0.0000,0.55
13,13,290,24.63,  56.5,75.0,138.6,562.5,---,0.0000,0.44
14,14,310,23.65,  65.1,90.0,159.7,675.0,---,0.0000,0.36
15,15,330,22.73,  73.0,105.0,179.0,787.5,---,0.0000,0.31
16,16,350,21.83,  80.1,120.0,196.4,900.0,---,0.0000,0.27
17,17,370,20.51,  87.8,140.0,215.3,1050,---,0.0000,0.23
18,18,390,19.31,  94.5,160.0,231.8,1200,---,0.0000,0.20
19,19,410,19.31,  94.5,160.0,231.8,1200,---,0.0000,0.20

File: Mat2DevPlatform/Mat2DevAPI/data/Lukas/UmicorePtC-IC065-1Prop088_2.csv
Column1,Column2,Column3,Column4,Column5,Column6,Column7,Column8,Column9,Column10,Column11
DVNX 2.1.6-9,VISCOSITY DATA REPORT,,,,,,,,,
,,,,,,,,,,
SAMPLE RUN INFORMATION,,,,,,,,,,
Test Start,08/24/22 11:02,Test End,08/24/22 11:09,Tester,Administrator, ,,,,
Instrument,RV (1.000000),S/N,86024291,Model,DVNXRVCJG,FWV,2.1.6-9,,,
Spindle,CP-40 (40),S/N,0,SMC, 0.327,SRC, 7.500,YMC, 0.000,
Global Limits,None,Temperature Offset,None,Temperature Control,No,Accessory,None,,,
File,,Test Data Saved, ,Test Data Saved by,,,,,,
Notes,,,,,,,,,,
,,,,,,,,,,
Test Method,,,,,,,,,,
Test Method File Name,Viscosity-test.dvt,Test Method Saved On,,Test Method Created By,,,,,,
Instructions,,,,,,,,,,
,,,,,,,,,,
Step,Speed,Temperature,Data Collection,Data Interval,Avg Duration,Collect point,End Condition,Density,QC Limits,
(#),(RPM),(°C),Type,(hh:mm:ss),(hh:mm:ss),at step end,Type Oper. Val. Tol Unit,(g/cm³),Type Low High Unit,
1, 1.0,20.0,Single Point,OFF,OFF,OFF, Time = 00:00:30 OFF s,0.0000,None,
2, 2.0,20.0,Single Point,OFF,OFF,OFF, Time = 00:00:30 OFF s,0.0000,None,
3, 4.0,20.0,Single Point,OFF,OFF,OFF, Time = 00:00:30 OFF s,0.0000,None,
4, 8.0,20.0,Single Point,OFF,OFF,OFF, Time = 00:00:20 OFF s,0.0000,None,
5,10.0,20.0,Single Point,OFF,OFF,OFF, Time = 00:00:20 OFF s,0.0000,None,
6,12.0,20.0,Single Point,OFF,OFF,OFF, Time = 00:00:20 OFF s,0.0000,None,
7,16.0,20.0,Single Point,OFF,OFF,OFF, Time = 00:00:20 OFF s,0.0000,None,
8,20.0,20.0,Single Point,OFF,OFF,OFF, Time = 00:00:20 OFF s,0.0000,None,
9,28.0,20.0,Single Point,OFF,OFF,OFF, Time = 00:00:20 OFF s,0.0000,None,
10,36.0,20.0,Single Point,OFF,OFF,OFF, Time = 00:00:20 OFF s,0.0000,None,
11,48.0,20.0,Single Point,OFF,OFF,OFF, Time = 00:00:20 OFF s,0.0000,None,
12,60.0,20.0,Single Point,OFF,OFF,OFF, Time = 00:00:20 OFF s,0.0000,None,
13,75.0,20.0,Single Point,OFF,OFF,OFF, Time = 00:00:20 OFF s,0.0000,None,
14,90.0,20.0,Single Point,OFF,OFF,OFF, Time = 00:00:20 OFF s,0.0000,None,
15,105.0,20.0,Single Point,OFF,OFF,OFF, Time = 00:00:20 OFF s,0.0000,None,
16,120.0,20.0,Single Point,OFF,OFF,OFF, Time = 00:00:20 OFF s,0.0000,None,
17,140.0,20.0,Single Point,OFF,OFF,OFF, Time = 00:00:20 OFF s,0.0000,None,
18,160.0,20.0,Single Point,OFF,OFF,OFF, Time = 00:00:20 OFF s,0.0000,None,
19,185.0,20.0,Single Point,OFF,OFF,OFF, Time = 00:00:20 OFF s,0.0000,None,
20,200.0,20.0,Single Point,OFF,OFF,OFF, Time = 00:00:20 OFF s,0.0000,None,
Results,,,,,,,,,,
,,,,,,,,,,
Test Averaging,Steps:,Viscosity,Torque,Speed,Shear Stress,Shear Rate,Temperature,Density,Accuracy,
,(),(cP),(%),(RPM),(dyne/cm²),(¹/s),(°C),(g/cm³),(+/-cP),
,,0.00,   0.0,0.00,0.00,0.000,---,0.0000,0.00,
,,,,,,,,,,
Step Averaging,Step,Viscosity,Torque,Speed,Shear Stress,Shear Rate,Temperature,Density,Accuracy,
,(#),(cP),(%),(RPM),(dyne/cm²),(¹/s),(°C),(g/cm³),(+/-cP),
,1,94.83,   2.9, 1.0,7.11,7.500,---,0.0000,32.70,
,2,55.59,   3.4, 2.0,8.34,15.00,---,0.0000,16.35,
,3,30.25,   3.7, 4.0,9.07,30.00,---,0.0000,8.18,
,4,15.94,   3.9, 8.0,9.56,60.00,---,0.0000,4.09,
,5,13.73,   4.2,10.0,10.30,75.00,---,0.0000,3.27,
,6,12.53,   4.6,12.0,11.28,90.00,---,0.0000,2.73,
,7,10.42,   5.1,16.0,12.51,120.0,---,0.0000,2.04,
,8,9.16,   5.6,20.0,13.73,150.0,---,0.0000,1.64,
,9,7.71,   6.6,28.0,16.19,210.0,---,0.0000,1.17,
,10,6.99,   7.7,36.0,18.88,270.0,---,0.0000,0.91,
,11,6.40,   9.4,48.0,23.05,360.0,---,0.0000,0.68,
,12,6.16,  11.3,60.0,27.71,450.0,---,0.0000,0.55,
,13,5.84,  13.4,75.0,32.86,562.5,---,0.0000,0.44,
,14,5.85,  16.1,90.0,39.49,675.0,---,0.0000,0.36,
,15,5.89,  18.9,105.0,46.35,787.5,---,0.0000,0.31,
,16,5.94,  21.8,120.0,53.46,900.0,---,0.0000,0.27,
,17,5.86,  25.1,140.0,61.56,1050,---,0.0000,0.23,
,18,5.76,  28.2,160.0,69.16,1200,---,0.0000,0.20,
,19,5.59,  31.6,185.0,77.50,1388,---,0.0000,0.18,
,20,5.56,  34.0,200.0,83.38,1500,---,0.0000,0.16,
,,,,,,,,,,
Gel Time,Total Time,Peak Temp,Peak Temp Time,,,,,,,
(mm:ss),(mm:ss),(°C),(mm:ss),,,,,,,
---,00:07:10.0,--- ,°C,---,,,,,,
,,,,,,,,,,
,,,,,,,,,,
,,,,,,,,,,
DATA,,,,,,,,,,
Step,Point,Time,Viscosity,Torque,Speed,Shear Stress,Shear Rate,Temperature,Density,Accuracy
(#),(#),(s),(cP),(%),(RPM),(dyne/cm²),(¹/s),(°C),(g/cm³),(+/-cP)
1,1,30,94.83,   2.9, 1.0,7.11,7.500,---,0.0000,32.70
2,2,60,55.59,   3.4, 2.0,8.34,15.00,---,0.0000,16.35
3,3,90,30.25,   3.7, 4.0,9.07,30.00,---,0.0000,8.18
4,4,110,15.94,   3.9, 8.0,9.56,60.00,---,0.0000,4.09
5,5,130,13.73,   4.2,10.0,10.30,75.00,---,0.0000,3.27
6,6,150,12.53,   4.6,12.0,11.28,90.00,---,0.0000,2.73
7,7,170,10.42,   5.1,16.0,12.51,120.0,---,0.0000,2.04
8,8,190,9.16,   5.6,20.0,13.73,150.0,---,0.0000,1.64
9,9,210,7.71,   6.6,28.0,16.19,210.0,---,0.0000,1.17
10,10,230,6.99,   7.7,36.0,18.88,270.0,---,0.0000,0.91
11,11,250,6.40,   9.4,48.0,23.05,360.0,---,0.0000,0.68
12,12,270,6.16,  11.3,60.0,27.71,450.0,---,0.0000,0.55
13,13,290,5.84,  13.4,75.0,32.86,562.5,---,0.0000,0.44
14,14,310,5.85,  16.1,90.0,39.49,675.0,---,0.0000,0.36
15,15,330,5.89,  18.9,105.0,46.35,787.5,---,0.0000,0.31
16,16,350,5.94,  21.8,120.0,53.46,900.0,---,0.0000,0.27
17,17,370,5.86,  25.1,140.0,61.56,1050,---,0.0000,0.23
18,18,390,5.76,  28.2,160.0,69.16,1200,---,0.0000,0.20
19,19,410,5.59,  31.6,185.0,77.50,1388,---,0.0000,0.18
20,20,430,5.56,  34.0,200.0,83.38,1500,---,0.0000,0.16
