Repository: IEK-13/MatGraphAI

File: Mat2DevPlatform/Mat2DevAPI/data/lukas/viscosity/IRO2-35wt-ic013-1Prop04_2.csv
PIDA,TestStart,TestEnd,Instrument,Researcher,Material,Ontology,Step,Speed,Temperature,Data Collection,Data Interval,Avg Duration,Collect point,End Condition,Density,QC Limits,Step,Point,Time,Viscosity,Torque,Speed,Shear Stress,Shear Rate,Temperature,Density,Accuracy
9,10/04/22,10/04/22,Brookfield Ametek DVnext Kegel/Platten Viskosimeter,Löttert,IRO2-35wt-ic013-1Prop04,ViscosityMeasurement,1,1,20,Single Point,OFF,OFF,OFF, Time = 00:00:30 OFF s,0,None,1,1,30,65.4,2,1,4.9,7.5,---,0,32.7
,,,,,,,2,2,20,Single Point,OFF,OFF,OFF, Time = 00:00:30 OFF s,0,None,2,2,60,52.32,3.2,2,7.85,15,---,0,16.35
,,,,,,,3,4,20,Single Point,OFF,OFF,OFF, Time = 00:00:30 OFF s,0,None,3,3,90,40.06,4.9,4,12.02,30,---,0,8.18
,,,,,,,4,8,20,Single Point,OFF,OFF,OFF, Time = 00:00:20 OFF s,0,None,4,4,110,33.52,8.2,8,20.11,60,---,0,4.09
,,,,,,,5,10,20,Single Point,OFF,OFF,OFF, Time = 00:00:20 OFF s,0,None,5,5,130,31.39,9.6,10,23.54,75,---,0,3.27
,,,,,,,6,12,20,Single Point,OFF,OFF,OFF, Time = 00:00:20 OFF s,0,None,6,6,150,29.97,11,12,26.98,90,---,0,2.73
,,,,,,,7,16,20,Single Point,OFF,OFF,OFF, Time = 00:00:20 OFF s,0,None,7,7,170,28.2,13.8,16,33.84,120,---,0,2.04
,,,,,,,8,20,20,Single Point,OFF,OFF,OFF, Time = 00:00:20 OFF s,0,None,8,8,190,27.14,16.6,20,40.71,150,---,0,1.64
,,,,,,,9,28,20,Single Point,OFF,OFF,OFF, Time = 00:00:20 OFF s,0,None,9,9,210,25.58,21.9,28,53.71,210,---,0,1.17
,,,,,,,10,36,20,Single Point,OFF,OFF,OFF, Time = 00:00:20 OFF s,0,None,10,10,230,24.43,26.9,36,65.97,270,---,0,0.91
,,,,,,,11,48,20,Single Point,OFF,OFF,OFF, Time = 00:00:20 OFF s,0,None,11,11,250,23.37,34.3,48,84.12,360,---,0,0.68
,,,,,,,12,60,20,Single Point,OFF,OFF,OFF, Time = 00:00:20 OFF s,0,None,12,12,270,22.56,41.4,60,101.5,450,---,0,0.55
,,,,,,,13,75,20,Single Point,OFF,OFF,OFF, Time = 00:00:20 OFF s,0,None,13,13,290,21.84,50.1,75,122.9,562.5,---,0,0.44
,,,,,,,14,90,20,Single Point,OFF,OFF,OFF, Time = 00:00:20 OFF s,0,None,14,14,310,21.26,58.5,90,143.5,675,---,0,0.36
,,,,,,,15,105,20,Single Point,OFF,OFF,OFF, Time = 00:00:20 OFF s,0,None,15,15,330,20.8,66.8,105,163.8,787.5,---,0,0.31
,,,,,,,16,120,20,Single Point,OFF,OFF,OFF, Time = 00:00:20 OFF s,0,None,16,16,350,20.38,74.8,120,183.4,900,---,0,0.27
,,,,,,,17,140,20,Single Point,OFF,OFF,OFF, Time = 00:00:20 OFF s,0,None,17,17,370,19.95,85.4,140,209.4,1050,---,0,0.23
,,,,,,,18,160,20,Single Point,OFF,OFF,OFF, Time = 00:00:20 OFF s,0,None,18,18,390,19.56,95.7,160,234.7,1200,---,0,0.2

File: Mat2DevPlatform/Mat2DevAPI/data/lukas/viscosity/IrO2-15wt-ic013-1Prop086_1.csv
PIDA,TestStart,TestEnd,Instrument,Researcher,Material,Ontology,Step,Speed,Temperature,Data Collection,Data Interval,Avg Duration,Collect point,End Condition,Density,QC Limits,Step,Point,Time,Viscosity,Torque,Speed,Shear Stress,Shear Rate,Temperature,Density,Accuracy
1,09/28/22,09/28/22,Brookfield Ametek DVnext Kegel/Platten Viskosimeter,Löttert,IrO2-15wt-ic013-1Prop086,ViscosityMeasurement,1,1,20,Single Point,OFF,OFF,OFF, Time = 00:00:30 OFF s,0,None,1,1,30,0,0,1,0,7.5,---,0,32.7
,,,,,,,2,2,20,Single Point,OFF,OFF,OFF, Time = 00:00:30 OFF s,0,None,2,2,60,3.27,0.2,2,0.49,15,---,0,16.35
,,,,,,,3,4,20,Single Point,OFF,OFF,OFF, Time = 00:00:30 OFF s,0,None,3,3,90,2.45,0.3,4,0.74,30,---,0,8.18
,,,,,,,4,8,20,Single Point,OFF,OFF,OFF, Time = 00:00:20 OFF s,0,None,4,4,110,2.04,0.5,8,1.23,60,---,0,4.09
,,,,,,,5,10,20,Single Point,OFF,OFF,OFF, Time = 00:00:20 OFF s,0,None,5,5,130,1.96,0.6,10,1.47,75,---,0,3.27
,,,,,,,6,12,20,Single Point,OFF,OFF,OFF, Time = 00:00:20 OFF s,0,None,6,6,150,2.18,0.8,12,1.96,90,---,0,2.73
,,,,,,,7,16,20,Single Point,OFF,OFF,OFF, Time = 00:00:20 OFF s,0,None,7,7,170,2.04,1,16,2.45,120,---,0,2.04
,,,,,,,8,20,20,Single Point,OFF,OFF,OFF, Time = 00:00:20 OFF s,0,None,8,8,190,2.13,1.3,20,3.19,150,---,0,1.64
,,,,,,,9,28,20,Single Point,OFF,OFF,OFF, Time = 00:00:20 OFF s,0,None,9,9,210,2.1,1.8,28,4.41,210,---,0,1.17
,,,,,,,10,36,20,Single Point,OFF,OFF,OFF, Time = 00:00:20 OFF s,0,None,10,10,230,2.09,2.3,36,5.64,270,---,0,0.91
,,,,,,,11,48,20,Single Point,OFF,OFF,OFF, Time = 00:00:20 OFF s,0,None,11,11,250,2.11,3.1,48,7.6,360,---,0,0.68
,,,,,,,12,60,20,Single Point,OFF,OFF,OFF, Time = 00:00:20 OFF s,0,None,12,12,270,2.07,3.8,60,9.32,450,---,0,0.55
,,,,,,,13,75,20,Single Point,OFF,OFF,OFF, Time = 00:00:20 OFF s,0,None,13,13,290,2.09,4.8,75,11.77,562.5,---,0,0.44
,,,,,,,14,90,20,Single Point,OFF,OFF,OFF, Time = 00:00:20 OFF s,0,None,14,14,310,2.07,5.7,90,13.98,675,---,0,0.36
,,,,,,,15,105,20,Single Point,OFF,OFF,OFF, Time = 00:00:20 OFF s,0,None,15,15,330,2.06,6.6,105,16.19,787.5,---,0,0.31
,,,,,,,16,120,20,Single Point,OFF,OFF,OFF, Time = 00:00:20 OFF s,0,None,16,16,350,2.04,7.5,120,18.39,900,---,0,0.27
,,,,,,,17,140,20,Single Point,OFF,OFF,OFF, Time = 00:00:20 OFF s,0,None,17,17,370,2.03,8.7,140,21.34,1050,---,0,0.23
,,,,,,,18,160,20,Single Point,OFF,OFF,OFF, Time = 00:00:20 OFF s,0,None,18,18,390,2.02,9.9,160,24.28,1200,---,0,0.2
,,,,,,,19,185,20,Single Point,OFF,OFF,OFF, Time = 00:00:20 OFF s,0,None,19,19,410,2.02,11.4,185,27.96,1388,---,0,0.18
,,,,,,,20,200,20,Single Point,OFF,OFF,OFF, Time = 00:00:20 OFF s,0,None,20,20,430,1.99,12.2,200,29.92,1500,---,0,0.16

File: Mat2DevPlatform/Mat2DevAPI/data/lukas/viscosity/IrO2-15wt-ic013-1Prop086_2.csv
PIDA,TestStart,TestEnd,Instrument,Researcher,Material,Ontology,Step,Speed,Temperature,Data Collection,Data Interval,Avg Duration,Collect point,End Condition,Density,QC Limits,Step,Point,Time,Viscosity,Torque,Speed,Shear Stress,Shear Rate,Temperature,Density,Accuracy
2,09/28/22,09/28/22,Brookfield Ametek DVnext Kegel/Platten Viskosimeter,Löttert,IrO2-15wt-ic013-1Prop086,ViscosityMeasurement,1,1,20,Single Point,OFF,OFF,OFF, Time = 00:00:30 OFF s,0,None,1,1,30,3.27,0.1,1,0.25,7.5,---,0,32.7
,,,,,,,2,2,20,Single Point,OFF,OFF,OFF, Time = 00:00:30 OFF s,0,None,2,2,60,3.27,0.2,2,0.49,15,---,0,16.35
,,,,,,,3,4,20,Single Point,OFF,OFF,OFF, Time = 00:00:30 OFF s,0,None,3,3,90,4.09,0.5,4,1.23,30,---,0,8.18
,,,,,,,4,8,20,Single Point,OFF,OFF,OFF, Time = 00:00:20 OFF s,0,None,4,4,110,3.68,0.9,8,2.21,60,---,0,4.09
,,,,,,,5,10,20,Single Point,OFF,OFF,OFF, Time = 00:00:20 OFF s,0,None,5,5,130,3.92,1.2,10,2.94,75,---,0,3.27
,,,,,,,6,12,20,Single Point,OFF,OFF,OFF, Time = 00:00:20 OFF s,0,None,6,6,150,3.81,1.4,12,3.43,90,---,0,2.73
,,,,,,,7,16,20,Single Point,OFF,OFF,OFF, Time = 00:00:20 OFF s,0,None,7,7,170,3.88,1.9,16,4.66,120,---,0,2.04
,,,,,,,8,20,20,Single Point,OFF,OFF,OFF, Time = 00:00:20 OFF s,0,None,8,8,190,3.92,2.4,20,5.89,150,---,0,1.64
,,,,,,,9,28,20,Single Point,OFF,OFF,OFF, Time = 00:00:20 OFF s,0,None,9,9,210,3.97,3.4,28,8.34,210,---,0,1.17
,,,,,,,10,36,20,Single Point,OFF,OFF,OFF, Time = 00:00:20 OFF s,0,None,10,10,230,3.91,4.3,36,10.55,270,---,0,0.91
,,,,,,,11,48,20,Single Point,OFF,OFF,OFF, Time = 00:00:20 OFF s,0,None,11,11,250,3.88,5.7,48,13.98,360,---,0,0.68
,,,,,,,12,60,20,Single Point,OFF,OFF,OFF, Time = 00:00:20 OFF s,0,None,12,12,270,3.92,7.2,60,17.66,450,---,0,0.55
,,,,,,,13,75,20,Single Point,OFF,OFF,OFF, Time = 00:00:20 OFF s,0,None,13,13,290,3.97,9.1,75,22.32,562.5,---,0,0.44
,,,,,,,14,90,20,Single Point,OFF,OFF,OFF, Time = 00:00:20 OFF s,0,None,14,14,310,3.89,10.7,90,26.24,675,---,0,0.36
,,,,,,,15,105,20,Single Point,OFF,OFF,OFF, Time = 00:00:20 OFF s,0,None,15,15,330,3.86,12.4,105,30.41,787.5,---,0,0.31
,,,,,,,16,120,20,Single Point,OFF,OFF,OFF, Time = 00:00:20 OFF s,0,None,16,16,350,3.84,14.1,120,34.58,900,---,0,0.27
,,,,,,,17,140,20,Single Point,OFF,OFF,OFF, Time = 00:00:20 OFF s,0,None,17,17,370,3.83,16.4,140,40.22,1050,---,0,0.23
,,,,,,,18,160,20,Single Point,OFF,OFF,OFF, Time = 00:00:20 OFF s,0,None,18,18,390,3.82,18.7,160,45.86,1200,---,0,0.2
,,,,,,,19,185,20,Single Point,OFF,OFF,OFF, Time = 00:00:20 OFF s,0,None,19,19,410,3.8,21.5,185,52.73,1388,---,0,0.18
,,,,,,,20,225,20,Single Point,OFF,OFF,OFF, Time = 00:00:20 OFF s,0,None,20,20,430,3.78,26,225,63.77,1688,---,0,0.15
,,,,,,,21,225,20,Single Point,OFF,OFF,OFF, Time = 00:00:20 OFF s,0,None,21,21,450,3.76,25.9,225,63.52,1688,---,0,0.15
,,,,,,,22,250,20,Single Point,OFF,OFF,OFF, Time = 00:00:20 OFF s,0,None,22,22,470,3.75,28.7,250,70.39,1875,---,0,0.13

File: Mat2DevPlatform/Mat2DevAPI/data/lukas/viscosity/IrO2-15wt-ic013-1Prop086_3.csv
PIDA,TestStart,TestEnd,Instrument,Researcher,Material,Ontology,Step,Speed,Temperature,Data Collection,Data Interval,Avg Duration,Collect point,End Condition,Density,QC Limits,Step,Point,Time,Viscosity,Torque,Speed,Shear Stress,Shear Rate,Temperature,Density,Accuracy
3,09/28/22,09/28/22,Brookfield Ametek DVnext Kegel/Platten Viskosimeter,Löttert,IrO2-15wt-ic013-1Prop086,ViscosityMeasurement,1,1,20,Single Point,OFF,OFF,OFF, Time = 00:00:30 OFF s,0,None,1,0,0,1,0,7.5,---,0,32.7,0,32.7
,,,,,,,2,2,20,Single Point,OFF,OFF,OFF, Time = 00:00:30 OFF s,0,None,2,1.64,0.1,2,0.25,15,---,0,16.35,0,16.35
,,,,,,,3,4,20,Single Point,OFF,OFF,OFF, Time = 00:00:30 OFF s,0,None,3,2.45,0.3,4,0.74,30,---,0,8.18,0,8.18
,,,,,,,4,8,20,Single Point,OFF,OFF,OFF, Time = 00:00:20 OFF s,0,None,4,2.04,0.5,8,1.23,60,---,0,4.09,0,4.09
,,,,,,,5,10,20,Single Point,OFF,OFF,OFF, Time = 00:00:20 OFF s,0,None,5,2.29,0.7,10,1.72,75,---,0,3.27,0,3.27
,,,,,,,6,12,20,Single Point,OFF,OFF,OFF, Time = 00:00:20 OFF s,0,None,6,2.45,0.9,12,2.21,90,---,0,2.73,0,2.73
,,,,,,,7,16,20,Single Point,OFF,OFF,OFF, Time = 00:00:20 OFF s,0,None,7,2.45,1.2,16,2.94,120,---,0,2.04,0,2.04
,,,,,,,8,20,20,Single Point,OFF,OFF,OFF, Time = 00:00:20 OFF s,0,None,8,2.45,1.5,20,3.68,150,---,0,1.64,0,1.64
,,,,,,,9,28,20,Single Point,OFF,OFF,OFF, Time = 00:00:20 OFF s,0,None,9,2.45,2.1,28,5.15,210,---,0,1.17,0,1.17
,,,,,,,10,36,20,Single Point,OFF,OFF,OFF, Time = 00:00:20 OFF s,0,None,10,2.45,2.7,36,6.62,270,---,0,0.91,0,0.91
,,,,,,,11,48,20,Single Point,OFF,OFF,OFF, Time = 00:00:20 OFF s,0,None,11,2.45,3.6,48,8.83,360,---,0,0.68,0,0.68
,,,,,,,12,60,20,Single Point,OFF,OFF,OFF, Time = 00:00:20 OFF s,0,None,12,2.45,4.5,60,11.04,450,---,0,0.55,0,0.55
,,,,,,,13,75,20,Single Point,OFF,OFF,OFF, Time = 00:00:20 OFF s,0,None,13,2.44,5.6,75,13.73,562.5,---,0,0.44,0,0.44
,,,,,,,14,90,20,Single Point,OFF,OFF,OFF, Time = 00:00:20 OFF s,0,None,14,2.43,6.7,90,16.43,675,---,0,0.36,0,0.36
,,,,,,,15,105,20,Single Point,OFF,OFF,OFF, Time = 00:00:20 OFF s,0,None,15,2.43,7.8,105,19.13,787.5,---,0,0.31,0,0.31
,,,,,,,16,120,20,Single Point,OFF,OFF,OFF, Time = 00:00:20 OFF s,0,None,16,2.43,8.9,120,21.83,900,---,0,0.27,0,0.27
,,,,,,,17,140,20,Single Point,OFF,OFF,OFF, Time = 00:00:20 OFF s,0,None,17,2.41,10.3,140,25.26,1050,---,0,0.23,0,0.23
,,,,,,,18,160,20,Single Point,OFF,OFF,OFF, Time = 00:00:20 OFF s,0,None,18,2.39,11.7,160,28.69,1200,---,0,0.2,0,0.2
,,,,,,,19,185,20,Single Point,OFF,OFF,OFF, Time = 00:00:20 OFF s,0,None,19,2.37,13.4,185,32.86,1388,---,0,0.18,0,0.18
,,,,,,,20,225,20,Single Point,OFF,OFF,OFF, Time = 00:00:20 OFF s,0,None,20,2.35,16.2,225,39.73,1688,---,0,0.15,0,0.15
,,,,,,,21,225,20,Single Point,OFF,OFF,OFF, Time = 00:00:20 OFF s,0,None,21,2.35,16.2,225,39.73,1688,---,0,0.15,0,0.15
,,,,,,,22,250,20,Single Point,OFF,OFF,OFF, Time = 00:00:20 OFF s,0,None,22,2.34,17.9,250,43.9,1875,---,0,0.13,0,0.13

File: Mat2DevPlatform/Mat2DevAPI/data/lukas/viscosity/IrO2-35wt-ic013-1Prop086_1.csv
PIDA,TestStart,TestEnd,Instrument,Researcher,Material,Ontology,Step,Speed,Temperature,Data Collection,Data Interval,Avg Duration,Collect point,End Condition,Density,QC Limits,Step,Point,Time,Viscosity,Torque,Speed,Shear Stress,Shear Rate,Temperature,Density,Accuracy
7,08/25/22,08/25/22,Brookfield Ametek DVnext Kegel/Platten Viskosimeter,Löttert,IrO2-35wt-ic013-1Prop086,ViscosityMeasurement,1,1,20,Single Point,OFF,OFF,OFF, Time = 00:00:30 OFF s,0,None,1,1,30,45.78,1.4,1,3.43,7.5,---,0,32.7
,,,,,,,2,2,20,Single Point,OFF,OFF,OFF, Time = 00:00:30 OFF s,0,None,2,2,60,39.24,2.4,2,5.89,15,---,0,16.35
,,,,,,,3,4,20,Single Point,OFF,OFF,OFF, Time = 00:00:30 OFF s,0,None,3,3,90,31.07,3.8,4,9.32,30,---,0,8.18
,,,,,,,4,8,20,Single Point,OFF,OFF,OFF, Time = 00:00:20 OFF s,0,None,4,4,110,25.75,6.3,8,15.45,60,---,0,4.09
,,,,,,,5,10,20,Single Point,OFF,OFF,OFF, Time = 00:00:20 OFF s,0,None,5,5,130,24.2,7.4,10,18.15,75,---,0,3.27
,,,,,,,6,12,20,Single Point,OFF,OFF,OFF, Time = 00:00:20 OFF s,0,None,6,6,150,23.16,8.5,12,20.85,90,---,0,2.73
,,,,,,,7,16,20,Single Point,OFF,OFF,OFF, Time = 00:00:20 OFF s,0,None,7,7,170,22.07,10.8,16,26.49,120,---,0,2.04
,,,,,,,8,20,20,Single Point,OFF,OFF,OFF, Time = 00:00:20 OFF s,0,None,8,8,190,20.93,12.8,20,31.39,150,---,0,1.64
,,,,,,,9,28,20,Single Point,OFF,OFF,OFF, Time = 00:00:20 OFF s,0,None,9,9,210,19.74,16.9,28,41.45,210,---,0,1.17
,,,,,,,10,36,20,Single Point,OFF,OFF,OFF, Time = 00:00:20 OFF s,0,None,10,10,230,18.89,20.8,36,51.01,270,---,0,0.91
,,,,,,,11,48,20,Single Point,OFF,OFF,OFF, Time = 00:00:20 OFF s,0,None,11,11,250,18.05,26.5,48,64.99,360,---,0,0.68
,,,,,,,12,60,20,Single Point,OFF,OFF,OFF, Time = 00:00:20 OFF s,0,None,12,12,270,17.39,31.9,60,78.23,450,---,0,0.55
,,,,,,,13,75,20,Single Point,OFF,OFF,OFF, Time = 00:00:20 OFF s,0,None,13,13,290,16.92,38.8,75,95.16,562.5,---,0,0.44
,,,,,,,14,90,20,Single Point,OFF,OFF,OFF, Time = 00:00:20 OFF s,0,None,14,14,310,16.5,45.4,90,111.3,675,---,0,0.36
,,,,,,,15,105,20,Single Point,OFF,OFF,OFF, Time = 00:00:20 OFF s,0,None,15,15,330,16.1,51.7,105,126.8,787.5,---,0,0.31
,,,,,,,16,120,20,Single Point,OFF,OFF,OFF, Time = 00:00:20 OFF s,0,None,16,16,350,15.8,58,120,142.2,900,---,0,0.27
,,,,,,,17,140,20,Single Point,OFF,OFF,OFF, Time = 00:00:20 OFF s,0,None,17,17,370,15.51,66.4,140,162.8,1050,---,0,0.23
,,,,,,,18,160,20,Single Point,OFF,OFF,OFF, Time = 00:00:20 OFF s,0,None,18,18,390,15.25,74.6,160,183,1200,---,0,0.2
,,,,,,,19,185,20,Single Point,OFF,OFF,OFF, Time = 00:00:20 OFF s,0,None,19,19,410,14.92,84.4,185,207,1388,---,0,0.18
,,,,,,,20,200,20,Single Point,OFF,OFF,OFF, Time = 00:00:20 OFF s,0,None,20,20,430,14.76,90.3,200,221.5,1500,---,0,0.16

File: Mat2DevPlatform/Mat2DevAPI/data/lukas/viscosity/IrO2-35wt-ic02-1Prop86_2.csv
PIDA,TestStart,TestEnd,Instrument,Researcher,Material,Ontology,Step,Speed,Temperature,Data Collection,Data Interval,Avg Duration,Collect point,End Condition,Density,QC Limits,Step,Point,Time,Viscosity,Torque,Speed,Shear Stress,Shear Rate,Temperature,Density,Accuracy
5,09/30/22,09/30/22,Brookfield Ametek DVnext Kegel/Platten Viskosimeter,Löttert,IrO2-35wt-ic02-1Prop86,ViscosityMeasurement,1,1,20,Single Point,OFF,OFF,OFF, Time = 00:00:30 OFF s,0,None,1,1,30,49.05,1.5,1,3.68,7.5,---,0,32.7
,,,,,,,2,2,20,Single Point,OFF,OFF,OFF, Time = 00:00:30 OFF s,0,None,2,2,60,40.88,2.5,2,6.13,15,---,0,16.35
,,,,,,,3,4,20,Single Point,OFF,OFF,OFF, Time = 00:00:30 OFF s,0,None,3,3,90,35.97,4.4,4,10.79,30,---,0,8.18
,,,,,,,4,8,20,Single Point,OFF,OFF,OFF, Time = 00:00:20 OFF s,0,None,4,4,110,30.66,7.5,8,18.39,60,---,0,4.09
,,,,,,,5,10,20,Single Point,OFF,OFF,OFF, Time = 00:00:20 OFF s,0,None,5,5,130,29.43,9,10,22.07,75,---,0,3.27
,,,,,,,6,12,20,Single Point,OFF,OFF,OFF, Time = 00:00:20 OFF s,0,None,6,6,150,28.34,10.4,12,25.51,90,---,0,2.73
,,,,,,,7,16,20,Single Point,OFF,OFF,OFF, Time = 00:00:20 OFF s,0,None,7,7,170,26.98,13.2,16,32.37,120,---,0,2.04
,,,,,,,8,20,20,Single Point,OFF,OFF,OFF, Time = 00:00:20 OFF s,0,None,8,8,190,26.16,16,20,39.24,150,---,0,1.64
,,,,,,,9,28,20,Single Point,OFF,OFF,OFF, Time = 00:00:20 OFF s,0,None,9,9,210,24.88,21.3,28,52.24,210,---,0,1.17
,,,,,,,10,36,20,Single Point,OFF,OFF,OFF, Time = 00:00:20 OFF s,0,None,10,10,230,24.07,26.5,36,64.99,270,---,0,0.91
,,,,,,,11,48,20,Single Point,OFF,OFF,OFF, Time = 00:00:20 OFF s,0,None,11,11,250,23.23,34.1,48,83.63,360,---,0,0.68
,,,,,,,12,60,20,Single Point,OFF,OFF,OFF, Time = 00:00:20 OFF s,0,None,12,12,270,22.62,41.5,60,101.8,450,---,0,0.55
,,,,,,,13,75,20,Single Point,OFF,OFF,OFF, Time = 00:00:20 OFF s,0,None,13,13,290,21.89,50.2,75,123.1,562.5,---,0,0.44
,,,,,,,14,90,20,Single Point,OFF,OFF,OFF, Time = 00:00:20 OFF s,0,None,14,14,310,21.33,58.7,90,144,675,---,0,0.36
,,,,,,,15,105,20,Single Point,OFF,OFF,OFF, Time = 00:00:20 OFF s,0,None,15,15,330,20.9,67.1,105,164.6,787.5,---,0,0.31
,,,,,,,16,120,20,Single Point,OFF,OFF,OFF, Time = 00:00:20 OFF s,0,None,16,16,350,20.6,75.6,120,185.4,900,---,0,0.27
,,,,,,,17,140,20,Single Point,OFF,OFF,OFF, Time = 00:00:20 OFF s,0,None,17,17,370,20.23,86.6,140,212.4,1050,---,0,0.23
,,,,,,,18,160,20,Single Point,OFF,OFF,OFF, Time = 00:00:20 OFF s,0,None,18,18,390,19.91,97.4,160,238.9,1200,---,0,0.2

File: Mat2DevPlatform/Mat2DevAPI/data/lukas/viscosity/IrO2-35wt-ic02-1Prop86_3.csv
PIDA,TestStart,TestEnd,Instrument,Researcher,Material,Ontology,Step,Speed,Temperature,Data Collection,Data Interval,Avg Duration,Collect point,End Condition,Density,QC Limits,Step,Point,Time,Viscosity,Torque,Speed,Shear Stress,Shear Rate,Temperature,Density,Accuracy
6,09/30/22,09/30/22,Brookfield Ametek DVnext Kegel/Platten Viskosimeter,Löttert,IrO2-35wt-ic02-1Prop86,ViscosityMeasurement,1,1,20,Single Point,OFF,OFF,OFF, Time = 00:00:30 OFF s,0,None,1,1,30,49.05,1.5,1,3.68,7.5,---,0,32.7
,,,,,,,2,2,20,Single Point,OFF,OFF,OFF, Time = 00:00:30 OFF s,0,None,2,2,60,40.88,2.5,2,6.13,15,---,0,16.35
,,,,,,,3,4,20,Single Point,OFF,OFF,OFF, Time = 00:00:30 OFF s,0,None,3,3,90,35.97,4.4,4,10.79,30,---,0,8.18
,,,,,,,4,8,20,Single Point,OFF,OFF,OFF, Time = 00:00:20 OFF s,0,None,4,4,110,31.07,7.6,8,18.64,60,---,0,4.09
,,,,,,,5,10,20,Single Point,OFF,OFF,OFF, Time = 00:00:20 OFF s,0,None,5,5,130,29.76,9.1,10,22.32,75,---,0,3.27
,,,,,,,6,12,20,Single Point,OFF,OFF,OFF, Time = 00:00:20 OFF s,0,None,6,6,150,28.61,10.5,12,25.75,90,---,0,2.73
,,,,,,,7,16,20,Single Point,OFF,OFF,OFF, Time = 00:00:20 OFF s,0,None,7,7,170,27.59,13.5,16,33.11,120,---,0,2.04
,,,,,,,8,20,20,Single Point,OFF,OFF,OFF, Time = 00:00:20 OFF s,0,None,8,8,190,26.49,16.2,20,39.73,150,---,0,1.64
,,,,,,,9,28,20,Single Point,OFF,OFF,OFF, Time = 00:00:20 OFF s,0,None,9,9,210,25.46,21.8,28,53.46,210,---,0,1.17
,,,,,,,10,36,20,Single Point,OFF,OFF,OFF, Time = 00:00:20 OFF s,0,None,10,10,230,24.62,27.1,36,66.46,270,---,0,0.91
,,,,,,,11,48,20,Single Point,OFF,OFF,OFF, Time = 00:00:20 OFF s,0,None,11,11,250,23.71,34.8,48,85.35,360,---,0,0.68
,,,,,,,12,60,20,Single Point,OFF,OFF,OFF, Time = 00:00:20 OFF s,0,None,12,12,270,22.94,42.1,60,103.3,450,---,0,0.55
,,,,,,,13,75,20,Single Point,OFF,OFF,OFF, Time = 00:00:20 OFF s,0,None,13,13,290,22.15,50.8,75,124.6,562.5,---,0,0.44
,,,,,,,14,90,20,Single Point,OFF,OFF,OFF, Time = 00:00:20 OFF s,0,None,14,14,310,21.69,59.7,90,146.4,675,---,0,0.36
,,,,,,,15,105,20,Single Point,OFF,OFF,OFF, Time = 00:00:20 OFF s,0,None,15,15,330,21.4,68.7,105,168.5,787.5,---,0,0.31
,,,,,,,16,120,20,Single Point,OFF,OFF,OFF, Time = 00:00:20 OFF s,0,None,16,16,350,21.04,77.2,120,189.3,900,---,0,0.27
,,,,,,,17,140,20,Single Point,OFF,OFF,OFF, Time = 00:00:20 OFF s,0,None,17,17,370,20.65,88.4,140,216.8,1050,---,0,0.23
,,,,,,,18,160,20,Single Point,OFF,OFF,OFF, Time = 00:00:20 OFF s,0,None,18,18,390,20.31,99.4,160,243.8,1200,---,0,0.2

File: Mat2DevPlatform/Mat2DevAPI/data/lukas/viscosity/TanakaPtC-IC065-1Prop088_1.csv
PIDA,TestStart,TestEnd,Instrument,Researcher,Material,Ontology,Step,Speed,Temperature,Data Collection,Data Interval,Avg Duration,Collect point,End Condition,Density,QC Limits,Step,Point,Time,Viscosity,Torque,Speed,Shear Stress,Shear Rate,Temperature,Density,Accuracy
11,10/04/22,10/04/22,Brookfield Ametek DVnext Kegel/Platten Viskosimeter,Löttert,TanakaPtC-IC065-1Prop088,ViscosityMeasurement,1,1,20,Single Point,OFF,OFF,OFF, Time = 00:00:30 OFF s,0,None,1,1,30,363,11.1,1,27.22,7.5,---,0,32.7
,,,,,,,2,2,20,Single Point,OFF,OFF,OFF, Time = 00:00:30 OFF s,0,None,2,2,60,178.2,10.9,2,26.73,15,---,0,16.35
,,,,,,,3,4,20,Single Point,OFF,OFF,OFF, Time = 00:00:30 OFF s,0,None,3,3,90,92.38,11.3,4,27.71,30,---,0,8.18
,,,,,,,4,8,20,Single Point,OFF,OFF,OFF, Time = 00:00:20 OFF s,0,None,4,4,110,54.36,13.3,8,32.62,60,---,0,4.09
,,,,,,,5,10,20,Single Point,OFF,OFF,OFF, Time = 00:00:20 OFF s,0,None,5,5,130,46.11,14.1,10,34.58,75,---,0,3.27
,,,,,,,6,12,20,Single Point,OFF,OFF,OFF, Time = 00:00:20 OFF s,0,None,6,6,150,41.15,15.1,12,37.03,90,---,0,2.73
,,,,,,,7,16,20,Single Point,OFF,OFF,OFF, Time = 00:00:20 OFF s,0,None,7,7,170,34.54,16.9,16,41.45,120,---,0,2.04
,,,,,,,8,20,20,Single Point,OFF,OFF,OFF, Time = 00:00:20 OFF s,0,None,8,8,190,30.25,18.5,20,45.37,150,---,0,1.64
,,,,,,,9,28,20,Single Point,OFF,OFF,OFF, Time = 00:00:20 OFF s,0,None,9,9,210,25.23,21.6,28,52.97,210,---,0,1.17
,,,,,,,10,36,20,Single Point,OFF,OFF,OFF, Time = 00:00:20 OFF s,0,None,10,10,230,22.07,24.3,36,59.6,270,---,0,0.91
,,,,,,,11,48,20,Single Point,OFF,OFF,OFF, Time = 00:00:20 OFF s,0,None,11,11,250,18.67,27.4,48,67.2,360,---,0,0.68
,,,,,,,12,60,20,Single Point,OFF,OFF,OFF, Time = 00:00:20 OFF s,0,None,12,12,270,16.51,30.3,60,74.31,450,---,0,0.55
,,,,,,,13,75,20,Single Point,OFF,OFF,OFF, Time = 00:00:20 OFF s,0,None,13,13,290,14.61,33.5,75,82.16,562.5,---,0,0.44
,,,,,,,14,90,20,Single Point,OFF,OFF,OFF, Time = 00:00:20 OFF s,0,None,14,14,310,13.33,36.7,90,90.01,675,---,0,0.36
,,,,,,,15,105,20,Single Point,OFF,OFF,OFF, Time = 00:00:20 OFF s,0,None,15,15,330,12.33,39.6,105,97.12,787.5,---,0,0.31
,,,,,,,16,120,20,Single Point,OFF,OFF,OFF, Time = 00:00:20 OFF s,0,None,16,16,350,11.42,41.9,120,102.8,900,---,0,0.27
,,,,,,,17,140,20,Single Point,OFF,OFF,OFF, Time = 00:00:20 OFF s,0,None,17,17,370,10.42,44.6,140,109.4,1050,---,0,0.23
,,,,,,,18,160,20,Single Point,OFF,OFF,OFF, Time = 00:00:20 OFF s,0,None,18,18,390,9.63,47.1,160,115.5,1200,---,0,0.2
,,,,,,,19,185,20,Single Point,OFF,OFF,OFF, Time = 00:00:20 OFF s,0,None,19,19,410,8.82,49.9,185,122.4,1388,---,0,0.18
,,,,,,,20,200,20,Single Point,OFF,OFF,OFF, Time = 00:00:20 OFF s,0,None,20,20,430,8.29,50.7,200,124.3,1500,---,0,0.16

File: Mat2DevPlatform/Mat2DevAPI/data/lukas/viscosity/TanakaPtC-IC065-1Prop088_2.csv
PIDA,TestStart,TestEnd,Instrument,Researcher,Material,Ontology,Step,Speed,Temperature,Data Collection,Data Interval,Avg Duration,Collect point,End Condition,Density,QC Limits,Step,Point,Time,Viscosity,Torque,Speed,Shear Stress,Shear Rate,Temperature,Density,Accuracy
12,10/04/22,10/04/22,Brookfield Ametek DVnext Kegel/Platten Viskosimeter,Löttert,TanakaPtC-IC065-1Prop088,ViscosityMeasurement,1,1,20,Single Point,OFF,OFF,OFF, Time = 00:00:30 OFF s,0,None,1,1,30,160.2,4.9,1,12.02,7.5,---,0,32.7
,,,,,,,2,2,20,Single Point,OFF,OFF,OFF, Time = 00:00:30 OFF s,0,None,2,2,60,91.56,5.6,2,13.73,15,---,0,16.35
,,,,,,,3,4,20,Single Point,OFF,OFF,OFF, Time = 00:00:30 OFF s,0,None,3,3,90,54.77,6.7,4,16.43,30,---,0,8.18
,,,,,,,4,8,20,Single Point,OFF,OFF,OFF, Time = 00:00:20 OFF s,0,None,4,4,110,32.7,8,8,19.62,60,---,0,4.09
,,,,,,,5,10,20,Single Point,OFF,OFF,OFF, Time = 00:00:20 OFF s,0,None,5,5,130,28.12,8.6,10,21.09,75,---,0,3.27
,,,,,,,6,12,20,Single Point,OFF,OFF,OFF, Time = 00:00:20 OFF s,0,None,6,6,150,25.07,9.2,12,22.56,90,---,0,2.73
,,,,,,,7,16,20,Single Point,OFF,OFF,OFF, Time = 00:00:20 OFF s,0,None,7,7,170,20.64,10.1,16,24.77,120,---,0,2.04
,,,,,,,8,20,20,Single Point,OFF,OFF,OFF, Time = 00:00:20 OFF s,0,None,8,8,190,17.99,11,20,26.98,150,---,0,1.64
,,,,,,,9,28,20,Single Point,OFF,OFF,OFF, Time = 00:00:20 OFF s,0,None,9,9,210,14.36,12.3,28,30.17,210,---,0,1.17
,,,,,,,10,36,20,Single Point,OFF,OFF,OFF, Time = 00:00:20 OFF s,0,None,10,10,230,12.44,13.7,36,33.6,270,---,0,0.91
,,,,,,,11,48,20,Single Point,OFF,OFF,OFF, Time = 00:00:20 OFF s,0,None,11,11,250,10.56,15.5,48,38.01,360,---,0,0.68
,,,,,,,12,60,20,Single Point,OFF,OFF,OFF, Time = 00:00:20 OFF s,0,None,12,12,270,9.32,17.1,60,41.94,450,---,0,0.55
,,,,,,,13,75,20,Single Point,OFF,OFF,OFF, Time = 00:00:20 OFF s,0,None,13,13,290,8.33,19.1,75,46.84,562.5,---,0,0.44
,,,,,,,14,90,20,Single Point,OFF,OFF,OFF, Time = 00:00:20 OFF s,0,None,14,14,310,7.52,20.7,90,50.77,675,---,0,0.36
,,,,,,,15,105,20,Single Point,OFF,OFF,OFF, Time = 00:00:20 OFF s,0,None,15,15,330,6.94,22.3,105,54.69,787.5,---,0,0.31
,,,,,,,16,120,20,Single Point,OFF,OFF,OFF, Time = 00:00:20 OFF s,0,None,16,16,350,6.49,23.8,120,58.37,900,---,0,0.27
,,,,,,,17,140,20,Single Point,OFF,OFF,OFF, Time = 00:00:20 OFF s,0,None,17,17,370,6,25.7,140,63.03,1050,---,0,0.23
,,,,,,,18,160,20,Single Point,OFF,OFF,OFF, Time = 00:00:20 OFF s,0,None,18,18,390,5.6,27.4,160,67.2,1200,---,0,0.2
,,,,,,,19,185,20,Single Point,OFF,OFF,OFF, Time = 00:00:20 OFF s,0,None,19,19,410,5.18,29.3,185,71.86,1388,---,0,0.18
,,,,,,,20,200,20,Single Point,OFF,OFF,OFF, Time = 00:00:20 OFF s,0,None,20,20,430,4.95,30.3,200,74.31,1500,---,0,0.16

File: Mat2DevPlatform/Mat2DevAPI/data/lukas/viscosity/TanakaPtC-IC065-1Prop088_3.csv
PIDA,TestStart,TestEnd,Instrument,Researcher,Material,Ontology,Step,Speed,Temperature,Data Collection,Data Interval,Avg Duration,Collect point,End Condition,Density,QC Limits,Step,Point,Time,Viscosity,Torque,Speed,Shear Stress,Shear Rate,Temperature,Density,Accuracy
13,10/04/22,10/04/22,Brookfield Ametek DVnext Kegel/Platten Viskosimeter,Löttert,TanakaPtC-IC065-1Prop088,ViscosityMeasurement,1,1,20,Single Point,OFF,OFF,OFF, Time = 00:00:30 OFF s,0,None,1,1,30,121,3.7,1,9.07,7.5,---,0,32.7
,,,,,,,2,2,20,Single Point,OFF,OFF,OFF, Time = 00:00:30 OFF s,0,None,2,2,60,73.58,4.5,2,11.04,15,---,0,16.35
,,,,,,,3,4,20,Single Point,OFF,OFF,OFF, Time = 00:00:30 OFF s,0,None,3,3,90,44.15,5.4,4,13.24,30,---,0,8.18
,,,,,,,4,8,20,Single Point,OFF,OFF,OFF, Time = 00:00:20 OFF s,0,None,4,4,110,26.16,6.4,8,15.7,60,---,0,4.09
,,,,,,,5,10,20,Single Point,OFF,OFF,OFF, Time = 00:00:20 OFF s,0,None,5,5,130,22.24,6.8,10,16.68,75,---,0,3.27
,,,,,,,6,12,20,Single Point,OFF,OFF,OFF, Time = 00:00:20 OFF s,0,None,6,6,150,19.62,7.2,12,17.66,90,---,0,2.73
,,,,,,,7,16,20,Single Point,OFF,OFF,OFF, Time = 00:00:20 OFF s,0,None,7,7,170,16.35,8,16,19.62,120,---,0,2.04
,,,,,,,8,20,20,Single Point,OFF,OFF,OFF, Time = 00:00:20 OFF s,0,None,8,8,190,13.9,8.5,20,20.85,150,---,0,1.64
,,,,,,,9,28,20,Single Point,OFF,OFF,OFF, Time = 00:00:20 OFF s,0,None,9,9,210,11.33,9.7,28,23.79,210,---,0,1.17
,,,,,,,10,36,20,Single Point,OFF,OFF,OFF, Time = 00:00:20 OFF s,0,None,10,10,230,9.63,10.6,36,26,270,---,0,0.91
,,,,,,,11,48,20,Single Point,OFF,OFF,OFF, Time = 00:00:20 OFF s,0,None,11,11,250,8.11,11.9,48,29.18,360,---,0,0.68
,,,,,,,12,60,20,Single Point,OFF,OFF,OFF, Time = 00:00:20 OFF s,0,None,12,12,270,7.19,13.2,60,32.37,450,---,0,0.55
,,,,,,,13,75,20,Single Point,OFF,OFF,OFF, Time = 00:00:20 OFF s,0,None,13,13,290,6.28,14.4,75,35.32,562.5,---,0,0.44
,,,,,,,14,90,20,Single Point,OFF,OFF,OFF, Time = 00:00:20 OFF s,0,None,14,14,310,5.81,16,90,39.24,675,---,0,0.36
,,,,,,,15,105,20,Single Point,OFF,OFF,OFF, Time = 00:00:20 OFF s,0,None,15,15,330,5.36,17.2,105,42.18,787.5,---,0,0.31
,,,,,,,16,120,20,Single Point,OFF,OFF,OFF, Time = 00:00:20 OFF s,0,None,16,16,350,5.04,18.5,120,45.37,900,---,0,0.27
,,,,,,,17,140,20,Single Point,OFF,OFF,OFF, Time = 00:00:20 OFF s,0,None,17,17,370,4.65,19.9,140,48.8,1050,---,0,0.23
,,,,,,,18,160,20,Single Point,OFF,OFF,OFF, Time = 00:00:20 OFF s,0,None,18,18,390,4.35,21.3,160,52.24,1200,---,0,0.2
,,,,,,,19,185,20,Single Point,OFF,OFF,OFF, Time = 00:00:20 OFF s,0,None,19,19,410,4.03,22.8,185,55.92,1388,---,0,0.18
,,,,,,,20,200,20,Single Point,OFF,OFF,OFF, Time = 00:00:20 OFF s,0,None,20,20,430,3.86,23.6,200,57.88,1500,---,0,0.16

File: Mat2DevPlatform/Mat2DevAPI/data/lukas/viscosity/UmicorePtC-IC065-1Prop088_1.csv
PIDA,TestStart,TestEnd,Instrument,Researcher,Material,Ontology,Step,Speed,Temperature,Data Collection,Data Interval,Avg Duration,Collect point,End Condition,Density,QC Limits,Step,Point,Time,Viscosity,Torque,Speed,Shear Stress,Shear Rate,Temperature,Density,Accuracy
14,08/30/22,08/30/22,Brookfield Ametek DVnext Kegel/Platten Viskosimeter,Löttert,UmicorePtC-IC065-1Prop088,ViscosityMeasurement,1,1,20,Single Point,OFF,OFF,OFF, Time = 00:00:30 OFF s,0,None,1,1,30,392.4,12,1,29.43,7.5,---,0,32.7
,,,,,,,2,2,20,Single Point,OFF,OFF,OFF, Time = 00:00:30 OFF s,0,None,2,2,60,202.7,12.4,2,30.41,15,---,0,16.35
,,,,,,,3,4,20,Single Point,OFF,OFF,OFF, Time = 00:00:30 OFF s,0,None,3,3,90,116.9,14.3,4,35.07,30,---,0,8.18
,,,,,,,4,8,20,Single Point,OFF,OFF,OFF, Time = 00:00:20 OFF s,0,None,4,4,110,66.22,16.2,8,39.73,60,---,0,4.09
,,,,,,,5,10,20,Single Point,OFF,OFF,OFF, Time = 00:00:20 OFF s,0,None,5,5,130,57.23,17.5,10,42.92,75,---,0,3.27
,,,,,,,6,12,20,Single Point,OFF,OFF,OFF, Time = 00:00:20 OFF s,0,None,6,6,150,51.5,18.9,12,46.35,90,---,0,2.73
,,,,,,,7,16,20,Single Point,OFF,OFF,OFF, Time = 00:00:20 OFF s,0,None,7,7,170,43.12,21.1,16,51.75,120,---,0,2.04
,,,,,,,8,20,20,Single Point,OFF,OFF,OFF, Time = 00:00:20 OFF s,0,None,8,8,190,38.91,23.8,20,58.37,150,---,0,1.64
,,,,,,,9,28,20,Single Point,OFF,OFF,OFF, Time = 00:00:20 OFF s,0,None,9,9,210,32.93,28.2,28,69.16,210,---,0,1.17
,,,,,,,10,36,20,Single Point,OFF,OFF,OFF, Time = 00:00:20 OFF s,0,None,10,10,230,30.25,33.3,36,81.67,270,---,0,0.91
,,,,,,,11,48,20,Single Point,OFF,OFF,OFF, Time = 00:00:20 OFF s,0,None,11,11,250,27.52,40.4,48,99.08,360,---,0,0.68
,,,,,,,12,60,20,Single Point,OFF,OFF,OFF, Time = 00:00:20 OFF s,0,None,12,12,270,26.05,47.8,60,117.2,450,---,0,0.55
,,,,,,,13,75,20,Single Point,OFF,OFF,OFF, Time = 00:00:20 OFF s,0,None,13,13,290,24.63,56.5,75,138.6,562.5,---,0,0.44
,,,,,,,14,90,20,Single Point,OFF,OFF,OFF, Time = 00:00:20 OFF s,0,None,14,14,310,23.65,65.1,90,159.7,675,---,0,0.36
,,,,,,,15,105,20,Single Point,OFF,OFF,OFF, Time = 00:00:20 OFF s,0,None,15,15,330,22.73,73,105,179,787.5,---,0,0.31
,,,,,,,16,120,20,Single Point,OFF,OFF,OFF, Time = 00:00:20 OFF s,0,None,16,16,350,21.83,80.1,120,196.4,900,---,0,0.27
,,,,,,,17,140,20,Single Point,OFF,OFF,OFF, Time = 00:00:20 OFF s,0,None,17,17,370,20.51,87.8,140,215.3,1050,---,0,0.23
,,,,,,,18,160,20,Single Point,OFF,OFF,OFF, Time = 00:00:20 OFF s,0,None,18,18,390,19.31,94.5,160,231.8,1200,---,0,0.2
,,,,,,,19,185,20,Single Point,OFF,OFF,OFF, Time = 00:00:20 OFF s,0,None,19,19,410,19.31,94.5,160,231.8,1200,---,0,0.2

File: Mat2DevPlatform/Mat2DevAPI/data/lukas/viscosity/UmicorePtC-IC065-1Prop088_2.csv
PIDA,TestStart,TestEnd,Instrument,Researcher,Material,Ontology,Step,Speed,Temperature,Data Collection,Data Interval,Avg Duration,Collect point,End Condition,Density,QC Limits,Step,Point,Time,Viscosity,Torque,Speed,Shear Stress,Shear Rate,Temperature,Density,Accuracy
15,08/24/22,08/24/22,Brookfield Ametek DVnext Kegel/Platten Viskosimeter,Löttert,UmicorePtC-IC065-1Prop088,ViscosityMeasurement,1,1,20,Single Point,OFF,OFF,OFF, Time = 00:00:30 OFF s,0,None,1,1,30,94.83,2.9,1,7.11,7.5,---,0,32.7
,,,,,,,2,2,20,Single Point,OFF,OFF,OFF, Time = 00:00:30 OFF s,0,None,2,2,60,55.59,3.4,2,8.34,15,---,0,16.35
,,,,,,,3,4,20,Single Point,OFF,OFF,OFF, Time = 00:00:30 OFF s,0,None,3,3,90,30.25,3.7,4,9.07,30,---,0,8.18
,,,,,,,4,8,20,Single Point,OFF,OFF,OFF, Time = 00:00:20 OFF s,0,None,4,4,110,15.94,3.9,8,9.56,60,---,0,4.09
,,,,,,,5,10,20,Single Point,OFF,OFF,OFF, Time = 00:00:20 OFF s,0,None,5,5,130,13.73,4.2,10,10.3,75,---,0,3.27
,,,,,,,6,12,20,Single Point,OFF,OFF,OFF, Time = 00:00:20 OFF s,0,None,6,6,150,12.53,4.6,12,11.28,90,---,0,2.73
,,,,,,,7,16,20,Single Point,OFF,OFF,OFF, Time = 00:00:20 OFF s,0,None,7,7,170,10.42,5.1,16,12.51,120,---,0,2.04
,,,,,,,8,20,20,Single Point,OFF,OFF,OFF, Time = 00:00:20 OFF s,0,None,8,8,190,9.16,5.6,20,13.73,150,---,0,1.64
,,,,,,,9,28,20,Single Point,OFF,OFF,OFF, Time = 00:00:20 OFF s,0,None,9,9,210,7.71,6.6,28,16.19,210,---,0,1.17
,,,,,,,10,36,20,Single Point,OFF,OFF,OFF, Time = 00:00:20 OFF s,0,None,10,10,230,6.99,7.7,36,18.88,270,---,0,0.91
,,,,,,,11,48,20,Single Point,OFF,OFF,OFF, Time = 00:00:20 OFF s,0,None,11,11,250,6.4,9.4,48,23.05,360,---,0,0.68
,,,,,,,12,60,20,Single Point,OFF,OFF,OFF, Time = 00:00:20 OFF s,0,None,12,12,270,6.16,11.3,60,27.71,450,---,0,0.55
,,,,,,,13,75,20,Single Point,OFF,OFF,OFF, Time = 00:00:20 OFF s,0,None,13,13,290,5.84,13.4,75,32.86,562.5,---,0,0.44
,,,,,,,14,90,20,Single Point,OFF,OFF,OFF, Time = 00:00:20 OFF s,0,None,14,14,310,5.85,16.1,90,39.49,675,---,0,0.36
,,,,,,,15,105,20,Single Point,OFF,OFF,OFF, Time = 00:00:20 OFF s,0,None,15,15,330,5.89,18.9,105,46.35,787.5,---,0,0.31
,,,,,,,16,120,20,Single Point,OFF,OFF,OFF, Time = 00:00:20 OFF s,0,None,16,16,350,5.94,21.8,120,53.46,900,---,0,0.27
,,,,,,,17,140,20,Single Point,OFF,OFF,OFF, Time = 00:00:20 OFF s,0,None,17,17,370,5.86,25.1,140,61.56,1050,---,0,0.23
,,,,,,,18,160,20,Single Point,OFF,OFF,OFF, Time = 00:00:20 OFF s,0,None,18,18,390,5.76,28.2,160,69.16,1200,---,0,0.2
,,,,,,,19,185,20,Single Point,OFF,OFF,OFF, Time = 00:00:20 OFF s,0,None,19,19,410,5.59,31.6,185,77.5,1388,---,0,0.18
,,,,,,,20,200,20,Single Point,OFF,OFF,OFF, Time = 00:00:20 OFF s,0,None,20,20,430,5.56,34,200,83.38,1500,---,0,0.16
